Repository: PSI-edu/spectroscopy-tetracorder

The code here is covered by the GNU General Public License
[https://www.gnu.org/licenses/gpl.html](https://www.gnu.org/licenses/gpl.html)

# Tetracorder, Specpr, and spectral libraries

**Tetracorder** is a spectral identification and mapping system designed for 
mapping materials on solid surfaces in the Solar System, including the Earth,
other planets and satellites, asteroids and comets.  Tetracorder can also be
used in laboratory spectroscopy.  Tetracorder has 2 modes: 1) identification
of components in a single spectrum, and 2) identification and spatial mapping
using imaging spectrometer data.

**Specpr** (Spectrum Processing Routines) is a spectral analysis system
for analyzing single spectra.  Tetracorder uses many specpr subroutines
and it is required to be compiled before tetracorder.

**Training Videos** are available on the Planetary Science Institute
youtube channel:
[https://www.youtube.com/user/PSITucson/featured](https://www.youtube.com/user/PSITucson/featured).
Go down to "Spectroscopy and Tetracorder Training" and click on "PLAY ALL"
to see all the training videos (listed on the right).

The source code is located in the tetracorder5.26 and specpr directories.

The required spectral libraries are in the sl1 directory and includes 
code and instructions to convolve the spectral library to other instruments.

The etc directory contains environment variable definitions for bash and tcsh.

The tetracorder.cmds directory includes the tetracorder expert system that does the
identification, and all the files needed to do an analysis on a dataset.
For the system to operate, the spectral libraries must be convolved to the
spectral range and resolution of the instrument supplying the data, including
files with pointers to the convolved libraries so that tetracorder knows
which libraries to use for a given instrument.

The cuprite95 directory contains the results from a tetracorder run on NASA AVIRIS
cuprite 1995 data that was calibrated to apparent surface reflectance.  You can get the
image cube from the USGS spectroscopy lab ftp site (see the README-image-cube.txt
file in the cuprite95 directory for the location).  Then you can run tetracorder
and confirm that you get the same results.  See the training videos for how to evaluate
results.

The tetracorder system also requires
[Davinci, available from Arizona State U here](http://davinci.asu.edu/index.php?title=Main_Page)

Tetracorder, Specpr, and support programs run on linux and unix.

# Source Code

Github does not have the languages right.  The specpr and tetracorder programs are
fortran, ratfor, and C.  Support programs are mostly davinci and shell scripts, with
some fortran/ratfor and C programs.  HTML is documentation in the spectral libraries.
Spectral libraries are binary data.

Each Tetracorder expert system is a numbered match to the same number
source code.  For example, expert system files tetracorder5.27a2.cmds,
tetracorder5.27a.cmds, tetracorder5.27c.cmds, and tetracorder5.27e.cmds
in the tetracorder.cmds directory go with the Tetracorder 5.27 source
code and both these are frozen except for cosmetic changes that to
no affect results (e.g. spelling or printing more information to the
terminal).  If expert system content changes, a new file name with a
new directory will be added (for example after tetracorder5.27e.cmds
would be tetracorder5.27f.cmds).  Any code changes that do not parse
the expert system will result in a new series, e.g.5.28, thus tetracorder5.28
and expert system, e.g. tetracorder5.28a.cmds.

Spectral library additions will only be additions and are fully backward
compatible.

# Background

Detection and mapping of minerals, vegetation species, chemicals,
liquids, and solids is being done through the field of imaging
spectroscopy. Imaging spectrometers are deployed on aircraft, spacecraft
(throughout the Solar System) in the field, and in laboratories. Imaging
spectrometers are narrow-band imagers with hundreds of wavelengths
(bands) and usually include ultraviolet to infrared. Imaging spectrometers
collect a spectrum at each image pixel with enough spectral resolution to
resolve absorption and emission features in spectra of compounds, whether
crystalline or amorphous solids, liquids and gases. What can be detected
remotely is mainly a function of spectral range and resolution. Analysis
of imaging spectrometer data sets is quite complex.
The Tetracorder system was first described in
detail in Clark, R.N., Swayze, G.A., Livo, K.E., Kokaly, R.F.,
Sutley, S.J., Dalton, J.B., McDougal, R.R., and Gent, C.A., 2003,
Imaging spectroscopy: Earth and planetary remote sensing with the
USGS Tetracorder and expert systems, Journal of Geophysical Research,
Vol. 108(E12), 5131, doi:10.1029/2002JE001847, p. 5-1 to 5-44.

Tetracorder is in use analyzing data from all over the Solar System,
including mapping ice and other compounds on icy satellite surfaces in
the Saturn and Jupiter systems, minerals on Mars, and was critical in

File: sl1/usgs/library06/publication.splib06_web/ds231/DESCRIPT/M/actinolite_hs315.html
USGS Spectroscopy Lab - Clark and others 2007 Spectral Library splib06a 

Clark and others 2007 USGS Data Series 231

  Spectral Library splib06a Sample Description

(For further information on spectroscopy, see:
  
  http://speclab.cr.usgs.gov)

TITLE: Actinolite HS315 DESCRIPT

DOCUMENTATION_FORMAT: MINERAL

SAMPLE_ID: HS315

MINERAL_TYPE: Inosilicate

MINERAL: Actinolite (Amphibole group)

FORMULA: Ca2(Mg,Fe+2)5Si8O22(OH)2

FORMULA_HTML: Ca2(Mg,Fe+2)5Si8O22(OH)2

COLLECTION_LOCALITY: Colorado

ORIGINAL_DONOR: Hunt and Salisbury Collection

CURRENT_SAMPLE_LOCATION: USGS Denver Spectroscopy Laboratory

ULTIMATE_SAMPLE_LOCATION: USGS Denver Spectroscopy Laboratory

SAMPLE_DESCRIPTION:

Forms series with Tremolite and Ferro-actinolite.

Original spectrum published in:

Hunt, G.R., J.W. Salisbury, and C.J. Lenhoff, 1973, Visible
and near-infrared spectra of minerals and rocks:  VI. Additional
silicates.  Modern Geology, v. 4, p. 85-106.

With the note: "The very weak band near 0.63 µm indicates the
presence of some ferric iron, which is often abundant in
actinolites"

The spectrum in the library is sample HS315.4B which was dry sieved
to the grain size interval 250-1200 µm.

IMAGE_OF_SAMPLE:

END_SAMPLE_DESCRIPTION.

XRD_ANALYSIS:

40 kV - 30 mA, 7.0-9.5 keV 

File: actn315.out, *.mdi (smear mount on quartz plate) 

References:  Borg and Smith (1969); Huebner's reference patterns 

Found: Clinoamphibole; trace of chlorite (?), talc, mica 

Comment: Unusually large number of sharp reflections indicating
excellent crystallinity and suggesting compositional homogeneity.
Pattern is very similar to tremolite-actinolite from Ward's Creek,
California, and the calculated tremolite pattern of Borg and Smith
(1969).  The identification of mica is based on one reflection
(basal), of talc on the (002) and (004) reflections, and of chlorite
on 2 ragged basal reflections.  There is not a distinct 14 Angstroms chlorite
reflection.  Coarser fraction than usual; was 4B used for
spectroscopy?

J.S. Huebner, J. Pickrell, T. Schaefer, written communication 1994

END_XRD_ANALYSIS.

COMPOSITIONAL_ANALYSIS_TYPE:  EM(WDS)  # XRF, EM(WDS), ICP(Trace), WChem

COMPOSITION

  KEYWORD	Oxide 

  ASCII	Amount 	Weight

  Percent, %	Oxide
html	

COMPOSITION:	SiO2	  57.72 	wt%	SiO2 	

COMPOSITION:	TiO2	  0.01 	wt%	TiO2 	

COMPOSITION:	Al2O3	  1.38 	wt%	Al2O3 	

COMPOSITION:	Cr2O3	  0.02 	wt%	Cr2O3 	

COMPOSITION:	FeO	  1.37 	wt%	FeO 	

COMPOSITION:	MnO	  0.33 	wt%	MnO 	

COMPOSITION:	MgO	  24.58 	wt%	MgO 	

COMPOSITION:	CaO	  13.27 	wt%	CaO 	

COMPOSITION:	Na2O	  0.37 	wt%	Na2O 	

COMPOSITION:	K2O	  0.09 	wt%	K2O 	

COMPOSITION:	Total	  99.14 	wt%	

COMPOSITION:	O=Cl,F,S	  	wt%	#correction for Cl, F, S	

COMPOSITION:	New Total	  	wt%	

COMPOSITION_TRACE: None

COMPOSITION_DISCUSSION:

EM analysis by Gregg A. Swayze at USGS Branch of Geophysics, Denver, Colorado.

END_COMPOSITION_DISCUSSION.

MICROSCOPIC_EXAMINATION:

Optical examination gives the following mineral mode:

96 vol% actinolite 

 3 vol% talc or mica 

 1 vol% Fe-stained pyrite? 

Bimodal grain size distribution:

population 1  avg. grain size = 1000µm  99.9 vol%  

population 2  avg. grain size =  30µm  0.1 vol%

avg. grain size all populations = 1000µm

Prismatic actinolite crystals with occasional pyrite?  Inclusions
altered to limonite and staining surrounding actinolite.  Bundles
of micaceous soft mineral resembles talc.  Some actinolite grains
(about 10 vol%) are polygranular, whereas most are single prisms
bounded by cleavage faces.  G. Swayze

END_MICROSCOPIC_EXAMINATION.

SPECTROSCOPIC_DISCUSSION:

END_SPECTROSCOPIC_DISCUSSION.

SPECTRAL_PURITY:  1b2b3b4b  # 1= 0.2-3, 2= 1.5-6, 3= 6-25, 4= 20-150 microns

LIB_SPECTRA_HED:	 where 	 Wave Range 	 Av_Rs_Pwr 	 Comment 	

LIB_SPECTRA:	  splib04a r  51 	  0.2-3.0µm	 200 	 g.s.= 1000µm	

LIB_SPECTRA:	  splib05a r 94 	  0.2-3.0µm	 200 	 g.s.= 	

LIB_SPECTRA:	  splib06a r 164 	 	  	 g.s.= 	

LIB_SPECTRA:	  splib06a r 178 	 	  	 g.s.=

File: sl1/usgs/library06/publication.splib06_web/ds231/DESCRIPT/M/actinolite_nmnh80714.html
USGS Spectroscopy Lab - Clark and others 2007 Spectral Library splib06a 

Clark and others 2007 USGS Data Series 231

  Spectral Library splib06a Sample Description

(For further information on spectroscopy, see:
  
  http://speclab.cr.usgs.gov)

TITLE: Actinolite NMNH80714 DESCRIPT

DOCUMENTATION_FORMAT: MINERAL

SAMPLE_ID: NMNH80714

MINERAL_TYPE: Inosilicate

MINERAL: Actinolite (Amphibole group)

FORMULA: Ca2(Mg,Fe+2)5Si8O22(OH)2

FORMULA_HTML: Ca2(Mg,Fe+2)5Si8O22(OH)2

COLLECTION_LOCALITY: Cumberland, Rhode Island

ORIGINAL_DONOR: National Museum of Natural History

CURRENT_SAMPLE_LOCATION: USGS Denver Spectroscopy Laboratory

ULTIMATE_SAMPLE_LOCATION: USGS Denver Spectroscopy Laboratory

SAMPLE_DESCRIPTION:

Forms series with Tremolite and Ferro-actinolite.

Sample was sieved to less than 250 µm. 

It probably contains enough iron to be considered a ferro-actinolite.

IMAGE_OF_SAMPLE:

NO PHOTO

END_SAMPLE_DESCRIPTION.

XRD_ANALYSIS:

40 kV - 30 mA, 6.5-9.5 keV 

File:  act80714.mdi (smear mount on quartz plate) 

References: JC-PDS #41-1366, 44-1402, 45-1371 

Found:  Monoclinic amphibole, probably actinolite 

Comment:  Sharp amphibole peaks with clearly resolved alpha1-alpha2
components but slight peak broadening (compared with WAR-404)
suggest excellent crystallinity and little compositional
heterogeneity.  The pattern similar to referenced JCPDS patterns.
Subsequent search-match based on eight strongest lines returned 16
amphiboles among the 20 most-likely hits; profile based match
returned one amphibole among five hits.  In each case, the most
likely hit was actinolite, #41-1366.

END_XRD_ANALYSIS.

COMPOSITIONAL_ANALYSIS_TYPE:  EM(WDS)  # XRF, EM(WDS), ICP(Trace), WChem

COMPOSITION

  KEYWORD	Oxide 

  ASCII	Amount 	Weight

  Percent, %	Oxide
html	

COMPOSITION:	SiO2	  54.28 	wt%	SiO2 	

COMPOSITION:	TiO2	  0.02 	wt%	TiO2 	

COMPOSITION:	Al2O3	  2.81 	wt%	Al2O3 	

COMPOSITION:	Cr2O3	  0.00 	wt%	Cr2O3 	

COMPOSITION:	FeO	  8.60 	wt%	FeO 	

COMPOSITION:	MnO	  0.59 	wt%	MnO 	

COMPOSITION:	MgO	  18.53 	wt%	MgO 	

COMPOSITION:	CaO	  13.04 	wt%	CaO 	

COMPOSITION:	Na2O	  0.74 	wt%	Na2O 	

COMPOSITION:	Total	  98.61 	wt%	

COMPOSITION:	O=Cl,F,S	  	wt%	#correction for Cl, F, S	

COMPOSITION:	New Total	  	wt%	

COMPOSITION_TRACE: None

COMPOSITION_DISCUSSION:

EM analysis by Gregg A. Swayze at USGS Branch of Geophysics, Denver, Colorado.

END_COMPOSITION_DISCUSSION.

MICROSCOPIC_EXAMINATION:

Mineral mode:

90 vol%	 Actinolite	pop1  avg. grain size = 255µm 	

		25% coated with smaller actinolite grains  	2 vol% 	 Actinolite	pop2  avg. grain size =  30µm 	

8 vol% 	Biotite?  	pop3  avg. grain size = 230µm

coated with small actinolite grains 	

avg. grain size of populations = 250µm

Pure sample of prismatic green-blue fibers.  Slight pleochroism,
biaxial (-), two good cleavages, high birefringence, inclined
extinction with angle = 12 degrees.  All this is consistent with
actinolite.  G. Swayze

END_MICROSCOPIC_EXAMINATION.

SPECTROSCOPIC_DISCUSSION:

END_SPECTROSCOPIC_DISCUSSION.

SPECTRAL_PURITY:  1b2_3_4_  # 1= 0.2-3, 2= 1.5-6, 3= 6-25, 4= 20-150 microns

LIB_SPECTRA_HED:	 where 	 Wave Range 	 Av_Rs_Pwr 	 Comment 	

LIB_SPECTRA:	  splib04a r  62 	  0.2-3.0µm	 200 	 g.s.= 250 µm	

LIB_SPECTRA:	  splib05a r 107 	  0.2-3.0µm	 200 	 g.s.= 	

LIB_SPECTRA:	  splib06a r 223 	 	  	 g.s.=

File: sl1/usgs/library06/publication.splib06_web/ds231/DESCRIPT/M/adularia_gds57.html
USGS Spectroscopy Lab - Clark and others 2007 Spectral Library splib06a 

Clark and others 2007 USGS Data Series 231

  Spectral Library splib06a Sample Description

(For further information on spectroscopy, see:
  
  http://speclab.cr.usgs.gov)

TITLE: Adularia GDS57 Orthoclase DESCRIPT

DOCUMENTATION_FORMAT: MINERAL

SAMPLE_ID: GDS57

MINERAL_TYPE: Tectosilicate

MINERAL: Adularia (Orthoclase, Feldspar group)

FORMULA: KAlSi3O8

FORMULA_HTML: KAlSi3O8

COLLECTION_LOCALITY: Floestenthal Tyrol, Austria

ORIGINAL_DONOR: Colorado School of Mines

CURRENT_SAMPLE_LOCATION: USGS Denver Spectroscopy Laboratory

ULTIMATE_SAMPLE_LOCATION: USGS Denver Spectroscopy Laboratory

SAMPLE_DESCRIPTION:

K-feldspar commonly found in psuedo-orthorhombic crystals.  It occurs
mainly in low-temperature veins in gneisses and schists.

IMAGE_OF_SAMPLE:

NO PHOTO

END_SAMPLE_DESCRIPTION.

XRD_ANALYSIS:

Feldspar of orthoclase subgroup.

Konnert, Judith and Marta Flohr, 1992, unpublished data, USGS
Reston, VA.

END_XRD_ANALYSIS.

COMPOSITIONAL_ANALYSIS_TYPE: None  # XRF, EM(WDS), ICP(Trace), WChem

COMPOSITION_TRACE: None

COMPOSITION_DISCUSSION:

None

END_COMPOSITION_DISCUSSION.

MICROSCOPIC_EXAMINATION:

Bimodal grain size distribution:

population 1 = 650µm  99 vol% 

population 2 =  40µm  1 vol%

avg. grain size of populations = 648µm

Smaller grains cover 20% of larger tabular grains.  Grains have low
relief, first order gray interference color, no visible twins,
refractive index close to 1.51 oil.  This sample was ground from a
single k-feldspar crystal.  G. Swayze

END_MICROSCOPIC_EXAMINATION.

SPECTROSCOPIC_DISCUSSION:

END_SPECTROSCOPIC_DISCUSSION.

SPECTRAL_PURITY:  1b2b3b4b  # 1= 0.2-3, 2= 1.5-6, 3= 6-25, 4= 20-150 microns

LIB_SPECTRA_HED:	 where 	 Wave Range 	 Av_Rs_Pwr 	 Comment 	

LIB_SPECTRA:	  splib04a r  84 	 0.2-3.0µm	 200 	 g.s.= 648 µm	

LIB_SPECTRA:	  splib05a r 131 	 0.2-3.0µm	 200 	 g.s.= 	

LIB_SPECTRA:	  splib06a r 290 	 	  	 g.s.= 	

LIB_SPECTRA:	  splib06a r 302 	 	  	 g.s.=

File: sl1/usgs/library06/publication.splib06_web/ds231/DESCRIPT/M/albite_gds30.html
USGS Spectroscopy Lab - Clark and others 2007 Spectral Library splib06a 

Clark and others 2007 USGS Data Series 231

  Spectral Library splib06a Sample Description

(For further information on spectroscopy, see:
  
  http://speclab.cr.usgs.gov)

TITLE: Albite GDS30 Plagioclase DESCRIPT

DOCUMENTATION_FORMAT: MINERAL

SAMPLE_ID: GDS30  and NMNH C5390

MINERAL_TYPE: Tectosilicate

MINERAL: Albite (Plagioclase, Na end member, Feldspar group)

FORMULA: NaAlSi3O8

FORMULA_HTML: NaAlSi3O8

COLLECTION_LOCALITY: Rutherford, VA

ORIGINAL_DONOR: Jack Salisbury

CURRENT_SAMPLE_LOCATION: USGS Denver Spectroscopy Laboratory

ULTIMATE_SAMPLE_LOCATION: USGS Denver Spectroscopy Laboratory

SAMPLE_DESCRIPTION:

Spectra from 2.5 to 25 µm for this sample are published in:

Salisbury, J. W., Walter, L. W., and Vergo, N., 1987, Mid-Infrared
(2.1-25µm) Spectra of Minerals: First Edition, U.S. Geological
Survey Open File Report 87-263.

"Sample is translucent and light gray to white in
color.  This is the classic Amelia albite.  Hand specimen is large
(2 cm) fragment of twinned crystal.  Appears very fresh.  Is translucent
and light gray to white in color."

Sample measured for the library is the 74-250µm interval.

IMAGE_OF_SAMPLE:

END_SAMPLE_DESCRIPTION.

XRD_ANALYSIS:

Pure albite.

END_XRD_ANALYSIS.

COMPOSITIONAL_ANALYSIS_TYPE: EM  # XRF, EM(WDS), ICP(Trace), WChem

COMPOSITION

  KEYWORD	Oxide 

  ASCII	Amount 	Weight

  Percent, %	Oxide
html	

COMPOSITION:	SiO2	  68.18 	wt%	SiO2 	

COMPOSITION:	TiO2	  0.01 	wt%	TiO2 	

COMPOSITION:	Al2O3	  20.07 	wt%	Al2O3 	

COMPOSITION:	FeO	  0.01 	wt%	FeO 	

COMPOSITION:	MnO	  0.01 	wt%	MnO 	

COMPOSITION:	MgO	  0.02 	wt%	MgO 	

COMPOSITION:	CaO	  0.02 	wt%	CaO 	

COMPOSITION:	Na2O	  10.37 	wt%	Na2O 	

COMPOSITION:	K2O	  0.20 	wt%	K2O 	

COMPOSITION:	Total	  99.88 	wt%	

COMPOSITION:	O=Cl,F,S	  	wt%	#correction for Cl, F, S	

COMPOSITION:	New Total	  	wt%	

COMPOSITION_TRACE: None

COMPOSITION_DISCUSSION:

"Flame photometry and atomic absorption analysis of samples from the same
  location (not the same sample) show 98.42 mole percent albite. Microprobe analysis
  shows sample to be homogeneous within and between grains. Ten analyses indicate
  pure albite end member composition."

Analysis from Salisbury, J. W., Walter, L. W., and Vergo, N., 1987,
Mid-Infrared (2.1-25 µm) Spectra of Minerals:  First Edition, U.S.
Geological Survey Open File Report 87-263.

END_COMPOSITION_DISCUSSION.

MICROSCOPIC_EXAMINATION:

avg. grain size = 190µm

Clear tabular grains, mostly cleavage bound grains.  G. Swayze

END_MICROSCOPIC_EXAMINATION.

SPECTROSCOPIC_DISCUSSION:

END_SPECTROSCOPIC_DISCUSSION.

SPECTRAL_PURITY:  1b2b3b4_  # 1= 0.2-3, 2= 1.5-6, 3= 6-25, 4= 20-150 microns

LIB_SPECTRA_HED:	 where 	 Wave Range 	 Av_Rs_Pwr 	 Comment 	

LIB_SPECTRA:	  splib04a r  95 	 0.2-3.0µm	 200 	 g.s.= 	

LIB_SPECTRA:	  splib05a r 144 	 0.2-3.0µm	 200 	 g.s.= 190 µm	

LIB_SPECTRA:	  splib06a r 346 	 	  	 g.s.= 	

LIB_SPECTRA:	  splib06a r 359 	 	  	 g.s.=

File: sl1/usgs/library06/publication.splib06_web/ds231/DESCRIPT/M/almandine_hs114.html
USGS Spectroscopy Lab - Clark and others 2007 Spectral Library splib06a 

Clark and others 2007 USGS Data Series 231

  Spectral Library splib06a Sample Description

(For further information on spectroscopy, see:
  
  http://speclab.cr.usgs.gov)

TITLE: Almandine HS114 Garnet DESCRIPT

DOCUMENTATION_FORMAT: MINERAL

SAMPLE_ID: HS114

MINERAL_TYPE: Nesosilicate

MINERAL: Almandine (Garnet group)

FORMULA: (Fe+2)3Al2(SiO4)3

FORMULA_HTML: Fe+23Al2(SiO4)3

COLLECTION_LOCALITY: Warren County, New York

ORIGINAL_DONOR: Hunt and Salisbury Collection

CURRENT_SAMPLE_LOCATION: USGS Denver Spectroscopy Laboratory

ULTIMATE_SAMPLE_LOCATION: USGS Denver Spectroscopy Laboratory

SAMPLE_DESCRIPTION:

Forms series with Pyrope and with Spessartine.

"This is a common garnet of schists and gneisses and also occurs in
intermediate to acidic igneous rocks.  It is the most widespread variety
of garnet found as a detrital mineral in sedimentary rocks.  Again, this
spectrum is dominated by the intense absorption at 1.28 µm; and 1.7 µm;
due to the ferrous iron in eight-fold coordination.  Also, there is a
rapid fall off to the blue caused by both ferrous and ferric ion
absorptions.  The well defined band at 0.7 µm; confirms the presence of
Fe+3 substituted for Al+3, and the suggestion of a band near
0.85µm; in the smallest particle size is consistent with this - even
though the combination of the visible and near-infrared intense
absorptions provide a well-resolved maximum near 0.85 µm, especially in
the larger particle size samples.  The visible spectrum shows features
at 0.37, 0.43, 0.51, and 0.57 µm;, which is quite similar to the
spectrum of spessartine, with the exception of the very sharp 0.41 µm;
Mn+2 band, which is absent."

Hunt, G.R., J.W.  Salisbury, and C.J.  Lenhoff, 1973, Visible and
near-infrared spectra of minerals and rocks:  VI.  Additional silicates.
Modern Geology, v.  4, p.  85-106.

IMAGE_OF_SAMPLE:

IMAGE_OF_SAMPLE:

END_SAMPLE_DESCRIPTION.

END_SAMPLE_DESCRIPTION.

XRD_ANALYSIS:

40 kV - 30 mA, 7.3 -9.5 keV 

File: alma114.out, *_mdi (smear mount on quartz plate) 

References: Borg and Smith (1969), JCPDS #9-427, DHZ, v. 1a (1982),
Huebner's reference patterns 

  Found: Garnet; very weak un indexed reflection at 2.29 Angstroms 

Comment: Very sharp reflections indicate excellent  crystallinity
and suggest compositional homogeneity.  Garnet ao=11.51+/-3 Angstroms,
consistent with almandine composition (at 11.526 Angstroms).  Unusual rise in
background centered about 42 degrees 2 theta.

J.S. Huebner, J. Pickrell, T. Schaefer, written communication 1994

END_XRD_ANALYSIS.

COMPOSITIONAL_ANALYSIS_TYPE: EM  # XRF, EM(WDS), ICP(Trace), WChem

COMPOSITION

  KEYWORD	Oxide 

  ASCII	Amount 	Weight

  Percent, %	Oxide
html	

COMPOSITION:	SiO2	  40.40 	wt%	TD>SiO2 

COMPOSITION:	TiO2	  0.07 	wt%	TiO2 	

COMPOSITION:	Al2O3	  22.97 	wt%	Al2O3 	

COMPOSITION:	Cr2O3	  0.01 	wt%	Cr2O3 	

COMPOSITION:	V2O3	  0.01 	wt%	V2O3 	

COMPOSITION:	FeO	  22.45 	wt%	FeO 	

COMPOSITION:	NiO	  0.02 	wt%	NiO 	

COMPOSITION:	MnO	  0.53 	wt%	MnO 	

COMPOSITION:	MgO	  11.05 	wt%	MgO 	

COMPOSITION:	CaO	  4.27 	wt%	CaO 	

COMPOSITION:	Total	  101.79 	wt%	

COMPOSITION:	O=Cl,F,S	  	wt%	#correction for Cl, F, S	

COMPOSITION:	New Total	  101.79 	wt%	

COMPOSITION_TRACE: None

COMPOSITION_DISCUSSION:

None.

END_COMPOSITION_DISCUSSION.

MICROSCOPIC_EXAMINATION:

avg. grain size = 260µm

Conchoidally fractured grains, isotropic under cross-polarized light.
About 3% thin fibrous inclusions.  G. Swayze

END_MICROSCOPIC_EXAMINATION.

SPECTROSCOPIC_DISCUSSION:

END_SPECTROSCOPIC_DISCUSSION.

SPECTRAL_PURITY:  1b2b3b4_  # 1= 0.2-3, 2= 1.5-6, 3= 6-25, 4= 20-150 microns

LIB_SPECTRA_HED:	 where 	 Wave Range 	 Av_Rs_Pwr 	 Comment	

LIB_SPECTRA:	  splib04a r  140 	 0.2-3.0µm	 200 	 g.s.= 260 µm	

LIB_SPECTRA:	  splib05a r 194 	 0.2-3.0µm	 200 	 g.s.= 	

LIB_SPECTRA:	  splib06a r 626 	 	  	 g.s.= 	

LIB_SPECTRA:	  splib06a r 640 	 	  	 g.s.=

File: sl1/usgs/library06/publication.splib06_web/ds231/DESCRIPT/M/almandine_ws476.html
USGS Spectroscopy Lab - Clark and others 2007 Spectral Library splib06a 

Clark and others 2007 USGS Data Series 231

  Spectral Library splib06a Sample Description

(For further information on spectroscopy, see:
  
  http://speclab.cr.usgs.gov)

TITLE: Almandine WS476 Garnet DESCRIPT

DOCUMENTATION_FORMAT: MINERAL

SAMPLE_ID: WS476

MINERAL_TYPE: Nesosilicate

MINERAL: Almandine (Garnet group)

FORMULA: (Fe+2)3Al2(SiO4)3

FORMULA_HTML: Fe+23Al2(SiO4)3

COLLECTION_LOCALITY: Gore Mountain, Warren County, New York

ORIGINAL_DONOR: Ward Science Collection

CURRENT_SAMPLE_LOCATION: USGS Denver Spectroscopy Laboratory

ULTIMATE_SAMPLE_LOCATION: USGS Denver Spectroscopy Laboratory

SAMPLE_DESCRIPTION:

Forms series with Pyrope and with Spessartine.

IMAGE_OF_SAMPLE:

END_SAMPLE_DESCRIPTION.

XRD_ANALYSIS:

40 kV - 30 mA, 6.5-9.5 keV 

40 kV - 30 mA, 7.3-9.5 keV 

File: alma476.out, *_mdi (smear mount on quartz plate) v. 1a (1982)

References: Huebner's reference patterns

Found: Garnet; one weak reflection at 3.33 Angstroms  alunite (trace) 

Comment: Very well crystallized reflections indicating high degree
of crystallinity and suggesting compositional homogeneity.  The
garnet ao=11.50 Angstroms, consistent with (but not proving) almandine-rich
garnet.  The reflection at 3.33 Angstroms could be due to the presence of a
trace of orthoclase.

J.S. Huebner, J. Pickrell, T. Schaefer, written communication 1994

END_XRD_ANALYSIS.

COMPOSITIONAL_ANALYSIS_TYPE: EM  # XRF, EM(WDS), ICP(Trace), WChem

COMPOSITION

  KEYWORD	Oxide 

  ASCII	Amount 	Weight

  Percent, %	Oxide
html	

COMPOSITION:	SiO2	  39.84 	wt%	SiO2 	

COMPOSITION:	TiO2	  0.08 	wt%	TiO2 	

COMPOSITION:	Al2O3	  22.04 	wt%	Al2O3 	

COMPOSITION:	Cr2O3	  0.01 	wt%	Cr2O3 	

COMPOSITION:	V2O3	  0.01 	wt%	V2O3 	

COMPOSITION:	FeO	  22.01 	wt%	FeO 	

COMPOSITION:	NiO	  0.01 	wt%	NiO 	

COMPOSITION:	MnO	  0.56 	wt%	MnO 	

COMPOSITION:	MgO	  10.69 	wt%	MgO 	

COMPOSITION:	CaO	  4.93 	wt%	CaO 	

COMPOSITION:	Total	  100.18 	wt%	

COMPOSITION:	O=Cl,F,S	  	wt%	#correction for Cl, F, S	

COMPOSITION:	New Total	  101.18 	wt%	

COMPOSITION_TRACE: None

COMPOSITION_DISCUSSION:

None

END_COMPOSITION_DISCUSSION.

MICROSCOPIC_EXAMINATION:

avg. grain size = 125µm  Range = 5 - 200µm

Uniform grain size distribution.  Trace limonite?  Garnet isotropic
under cross-polarized light.  Conchoidally fractured grains.  G. Swayze

END_MICROSCOPIC_EXAMINATION.

SPECTROSCOPIC_DISCUSSION:

END_SPECTROSCOPIC_DISCUSSION.

SPECTRAL_PURITY:  1b2b3b4b  # 1= 0.2-3, 2= 1.5-6, 3= 6-25, 4= 20-150 microns

LIB_SPECTRA_HED:	 where 	 Wave Range 	 Av_Rs_Pwr 	 Comment	

LIB_SPECTRA:	  splib04a r  162 	 0.2-3.0µm	 200 	 g.s.= 125 µm	

LIB_SPECTRA:	  splib05a r 221 	 0.2-3.0µm	 200 	 g.s.= 	

LIB_SPECTRA:	  splib06a r 743 	 	  	 g.s.= 	

LIB_SPECTRA:	  splib06a r 756 	 	  	 g.s.=

File: sl1/usgs/library06/publication.splib06_web/ds231/DESCRIPT/M/almandine_ws477.html
USGS Spectroscopy Lab - Clark and others 2007 Spectral Library splib06a 

Clark and others 2007 USGS Data Series 231

  Spectral Library splib06a Sample Description

(For further information on spectroscopy, see:
  
  http://speclab.cr.usgs.gov)

TITLE: Almandine WS477 Garnet DESCRIPT

DOCUMENTATION_FORMAT: MINERAL

SAMPLE_ID: WS477

MINERAL_TYPE: Nesosilicate

MINERAL: Almandine (Garnet group)

FORMULA: (Fe+2)3Al2(SiO4)3

FORMULA_HTML: Fe+23Al2(SiO4)3

COLLECTION_LOCALITY: Roxbury, Connecticut

ORIGINAL_DONOR: Ward Science Collection

CURRENT_SAMPLE_LOCATION: USGS Denver Spectroscopy Laboratory

ULTIMATE_SAMPLE_LOCATION: USGS Denver Spectroscopy Laboratory

SAMPLE_DESCRIPTION:

Forms series with Pyrope and with Spessartine.

IMAGE_OF_SAMPLE:

END_SAMPLE_DESCRIPTION.

XRD_ANALYSIS:

40 kV - 30 mA, 7.3-9.5 keV 

File: alma477.out, alma477b.out, *_mdi 

References: Borg and Smith (1969), JCPDS #9-427, DHZ, v. 1a(1982),
Huebner's reference patterns 

  Found: Garnet; very weak un indexed reflection at 3.32 Angstroms 

Comment: The garnet reflections are very sharp, indicating excellent crystallinity
  and suggesting compositional heterogeneity. The garnet ao=11.51+/-3 Angstroms,
  consistent with (but not proving) almandine-rich composition. 

END_XRD_ANALYSIS.

COMPOSITIONAL_ANALYSIS_TYPE:  None  # XRF, EM(WDS), ICP(Trace), WChem

COMPOSITION_TRACE:  None

COMPOSITION_DISCUSSION:

None.

END_COMPOSITION_DISCUSSION.

MICROSCOPIC_EXAMINATION:

Mineral mode:

85 vol% Almandine 

  15 vol% limonite stained almandine grains 

avg. grain size = 50µm  Range = 5 - 200µm

Trace amphibole?  All other grains isotropic under cross-polarized
light.  Conchoidal fracture in almandine.  Limonite staining and
limonite grains embedded in almandine grains.  G. Swayze

END_MICROSCOPIC_EXAMINATION.

SPECTROSCOPIC_DISCUSSION:

END_SPECTROSCOPIC_DISCUSSION.

SPECTRAL_PURITY:  1b2b3b4b  # 1= 0.2-3, 2= 1.5-6, 3= 6-25, 4= 20-150 microns

LIB_SPECTRA_HED:	 where 	 Wave Range 	 Av_Rs_Pwr 	 Comment	

LIB_SPECTRA:	  splib04a r  172 	 0.2-3.0µm	 200 	 g.s.= 50 µm	

LIB_SPECTRA:	  splib05a r 233 	 0.2-3.0µm	 200 	 g.s.= 	

LIB_SPECTRA:	  splib06a r 799 	 	  	 g.s.= 	

LIB_SPECTRA:	  splib06a r 811 	 	  	 g.s.=

File: sl1/usgs/library06/publication.splib06_web/ds231/DESCRIPT/M/alunite_gds84.html
USGS Spectroscopy Lab - Clark and others 2007 Spectral Library splib06a 

Clark and others 2007 USGS Data Series 231

  Spectral Library splib06a Sample Description

(For further information on spectroscopy, see:
  
  http://speclab.cr.usgs.gov)

TITLE: Alunite-K GDS84 Na03 DESCRIPT

DOCUMENTATION_FORMAT: MINERAL

SAMPLE_ID: GDS84

MINERAL_TYPE: Sulfate

MINERAL: Alunite (Alunite Group)

FORMULA: KAl3(SO4)2(OH)6

FORMULA_HTML: KAl3(SO4)2(OH)6

COLLECTION_LOCALITY: Marysvale, Utah, USA

ORIGINAL_DONOR: Roger Stroffregen

CURRENT_SAMPLE_LOCATION: USGS Denver Spectroscopy Laboratory

ULTIMATE_SAMPLE_LOCATION: USGS Denver Spectroscopy Laboratory

SAMPLE_DESCRIPTION:

Coarse vein alunite from Marysvale hydrothermal deposit.

IMAGE_OF_SAMPLE:

END_SAMPLE_DESCRIPTION.

XRD_ANALYSIS:

GDS84 K-alunite 40 kV - 30 mA, 6.5-9.5 keV File: kalnt84.out, *.mdi (smear
  mount on quartz plate) References: JCPDS #14-136; GDS-97B Found: Alunite Comment-
  Moderately sharp reflections; the (003)-(101) doublet is poorly resolved, in
  contrast to GDS-97B. There may be compositional heterogeneity. Weak to very
  weak reflections do not appear on the JCPDS card; they could be alunite reflections,
  or they could be caused by trace quantities of impurities. Lattice spacing's
  are smaller than those that JCPDS #14-136 report for an alunite from the same
  locality, Marysvale, Utah.

see: Stroffregen, R.E., and C.N. Alpers, Observations on the
unit-cell dimensions, H2O contents, and delD values of natural and
synthetic alunite, American Mineralogist, 77, 1092-1098, 1992.

END_XRD_ANALYSIS.

COMPOSITIONAL_ANALYSIS_TYPE: NONE  #XRF, EM(WDS), ICP(Trace),WChem

COMPOSITION_TRACE: None

COMPOSITION_DISCUSSION:

Sample has 3 mole % Na and 97 mole % K from atomic absorption
analysis.

Stroffregen, R., and Alpers, C., 1992, Observations on the unit-cell
dimensions, H2O contents and del D values of natural and synthetic
alunite:  American Mineralogist, v.77, p. 1092-1098.

END_COMPOSITION_DISCUSSION.

MICROSCOPIC_EXAMINATION:

END_MICROSCOPIC_EXAMINATION.

SPECTROSCOPIC_DISCUSSION:

Sample has relatively strong vibrational features between 1.4 - 1.5, 1.77,
  and 2.0 - 2.24, 2.32, and a complex centered at 2.5 microns.

END_SPECTROSCOPIC_DISCUSSION.

SPECTRAL_PURITY: 1a2a3a4_  # 1= 0.2-3, 2= 1.5-6, 3= 6-25, 4= 20-150 microns

LIB_SPECTRA_HED:	 where 	 Wave Range 	 Av_Rs_Pwr 	 Comment	

LIB_SPECTRA:	  splib04a r  204 	 0.2-3.0µm	 200 	 g.s.= 260µm	

LIB_SPECTRA:	  splib05a r 386 	 0.2-3.0µm	 200 	 g.s.= 	
LIB_SPECTRA:	  splib05a r 398 	  1.3-5.3µm	 200  	 g.s.= 	

LIB_SPECTRA:	  splib06a r 1175 	 	  	 g.s.= 	

LIB_SPECTRA:	  splib06a r 1187 	 	  	 g.s.= 	

LIB_SPECTRA:	  splib06a r 1226 	 	  	 g.s.=

File: sl1/usgs/library06/publication.splib06_web/ds231/DESCRIPT/M/alunite_gds95.html
USGS Spectroscopy Lab - Clark and others 2007 Spectral Library splib06a 

Clark and others 2007 USGS Data Series 231

  Spectral Library splib06a Sample Description

(For further information on spectroscopy, see:
  
  http://speclab.cr.usgs.gov)

TITLE: Alunite GDS95 Na Syn (150C) DESCRIPT

DOCUMENTATION_FORMAT: MINERAL

SAMPLE_ID: GDS95

MINERAL_TYPE: Sulfate

MINERAL: Na-Alunite

FORMULA: NaAl3(SO4)2(OH)6

FORMULA_HTML: NaAl3(SO4)2(OH)6

COLLECTION_LOCALITY: Not available

ORIGINAL_DONOR: Roger Stroffregen

CURRENT_SAMPLE_LOCATION: USGS Denver Spectroscopy Laboratory

ULTIMATE_SAMPLE_LOCATION: USGS Denver Spectroscopy Laboratory

SAMPLE_DESCRIPTION:

Synthetically prepared pure Na-endmember
sample made at 150C. Sample is 100% mole fraction Na.

See Stroffregen, R.E., and C.N. Alpers, Observations on the
unit-cell dimensions, H2O contents, and delD values of natural and
synthetic alunite, American Mineralogist, 77, 1092-1098, 1992.

IMAGE_OF_SAMPLE:

END_SAMPLE_DESCRIPTION.

XRD_ANALYSIS:

see: Stroffregen, R.E., and C.N. Alpers, Observations on the
unit-cell dimensions, H2O contents, and delD values of natural and
synthetic alunite, American Mineralogist, 77, 1092-1098, 1992.

END_XRD_ANALYSIS.

COMPOSITIONAL_ANALYSIS_TYPE: NONE  # XRF, EM(WDS), ICP(Trace),WChem

COMPOSITION_TRACE: None

COMPOSITION_DISCUSSION:

END_COMPOSITION_DISCUSSION.

MICROSCOPIC_EXAMINATION:

END_MICROSCOPIC_EXAMINATION.

SPECTROSCOPIC_DISCUSSION:

Sample has relatively weak vibrational features between 1.4 - 1.5, 1.76,and
  2.17 microns. Other pure Na-endmember alunites prepared at higher temperatures
  have much stronger vibrational features.

END_SPECTROSCOPIC_DISCUSSION.

SPECTRAL_PURITY: 1a2_3_4_  # 1= 0.2-3, 2= 1.5-6, 3= 6-25, 4= 20-150 microns

LIB_SPECTRA_HED:	 where 	 Wave Range 	 Av_Rs_Pwr 	 Comment	

LIB_SPECTRA:	  splib05a r 436 	 1.3-5.3µm	 200 	 g.s.= 	

LIB_SPECTRA:	  splib06a r 1269 	 	  	 g.s.=

File: sl1/usgs/library06/publication.splib06_web/ds231/DESCRIPT/M/alunite_gds96.html
USGS Spectroscopy Lab - Clark and others 2007 Spectral Library splib06a 

Clark and others 2007 USGS Data Series 231

  Spectral Library splib06a Sample Description

(For further information on spectroscopy, see:
  
  http://speclab.cr.usgs.gov)

TITLE: Alunite GDS96 K  Syn (250C) DESCRIPT

DOCUMENTATION_FORMAT: MINERAL

SAMPLE_ID: GDS97

MINERAL_TYPE: Sulfate

MINERAL: K-Alunite (Alunite Group)

FORMULA: KAl3(SO4)2(OH)6

FORMULA_HTML: KAl3(SO4)2(OH)6

COLLECTION_LOCALITY: Not available

ORIGINAL_DONOR: Roger Stroffregen

CURRENT_SAMPLE_LOCATION: USGS Denver Spectroscopy Laboratory

ULTIMATE_SAMPLE_LOCATION: USGS Denver Spectroscopy Laboratory

SAMPLE_DESCRIPTION:

Synthetically prepared pure K-endmember
sample made at 250C. Sample is 100% mole fraction K.

See Stroffregen, R.E., and C.N. Alpers, Observations on the
unit-cell dimensions, H2O contents, and delD values of natural and
synthetic alunite, American Mineralogist, 77, 1092-1098, 1992.

IMAGE_OF_SAMPLE:

END_SAMPLE_DESCRIPTION.

XRD_ANALYSIS:

see: Stroffregen, R.E., and C.N. Alpers, Observations on the
unit-cell dimensions, H2O contents, and delD values of natural and
synthetic alunite, American Mineralogist, 77, 1092-1098, 1992.

END_XRD_ANALYSIS.

COMPOSITIONAL_ANALYSIS_TYPE: NONE  #XRF, EM(WDS), ICP(Trace), WChem

COMPOSITION_TRACE: None

COMPOSITION_DISCUSSION:

END_COMPOSITION_DISCUSSION.

MICROSCOPIC_EXAMINATION:

END_MICROSCOPIC_EXAMINATION.

SPECTROSCOPIC_DISCUSSION:

Sample has relatively strong vibrational features between 1.4 - 1.5, 1.77,
  and 2.0 - 2.24, 2.32, and a complex centered at 2.5 microns. Other pure K-endmember
  alunites prepared at lower temperatures have much weaker vibrational features.

END_SPECTROSCOPIC_DISCUSSION.

SPECTRAL_PURITY: 1a2_3_4_  # 1= 0.2-3, 2= 1.5-6, 3= 6-25, 4= 20-150 microns

LIB_SPECTRA_HED:	 where 	 Wave Range 	 Av_Rs_Pwr 	 Comment	

LIB_SPECTRA:	  splib05a r 474 	  1.3-5.3µm	 200  	 g.s.= 	

LIB_SPECTRA:	  splib06a r 1308 	 	  	 g.s.=

File: sl1/usgs/library06/publication.splib06_web/ds231/DESCRIPT/M/alunite_gds97.html
USGS Spectroscopy Lab - Clark and others 2007 Spectral Library splib06a 

Clark and others 2007 USGS Data Series 231

  Spectral Library splib06a Sample Description

(For further information on spectroscopy, see:
  
  http://speclab.cr.usgs.gov)

TITLE: Alunite GDS97 K Syn (150C) DESCRIPT

DOCUMENTATION_FORMAT: MINERAL

SAMPLE_ID: GDS97

MINERAL_TYPE: Sulfate

MINERAL: K_Alunite (Alunite Group)

FORMULA: KAl3(SO4)2(OH)6

FORMULA_HTML: KAl3(SO4)2(OH)6

COLLECTION_LOCALITY: Synthetic

ORIGINAL_DONOR: Roger Stroffregen

CURRENT_SAMPLE_LOCATION: USGS Denver Spectroscopy Laboratory

ULTIMATE_SAMPLE_LOCATION: USGS Denver Spectroscopy Laboratory

SAMPLE_DESCRIPTION:

 Synthetically prepared pure K-endmember
sample made at 150C. Sample is 100% mole fraction K.

See Stroffregen, R.E., and C.N. Alpers, Observations on the
unit-cell dimensions, H2O contents, and delD values of natural and
synthetic alunite, American Mineralogist, 77, 1092-1098, 1992.

IMAGE_OF_SAMPLE:

END_SAMPLE_DESCRIPTION.

XRD_ANALYSIS:

For sample (GDS97B) heated to 400C:
40 kV - 30 mA, 6.5-9.5 keV (kalunt.out)
References: JCPDS #14-136, 23-767, 7-17
Found: alunite, KAI(SO4)21 trace K-alum, and four unidentified weak reflections
Comment: The K-alum identification is based on 5 weak to very very weak
reflections. The unidentified phase(s) has (d/l, as above) 4.60/20, 3.139/100,
3.095/80, 1.550/20. All reflections are sharp, indicating good crystallinity and
compositional homogeneity.

see: Stroffregen, R.E., and C.N. Alpers, Observations on the
unit-cell dimensions, H2O contents, and delD values of natural and
synthetic alunite, American Mineralogist, 77, 1092-1098, 1992.

END_XRD_ANALYSIS.

COMPOSITIONAL_ANALYSIS_TYPE: NONE  #XRF, EM(WDS), ICP(Trace),WChem

COMPOSITION_TRACE: None

COMPOSITION_DISCUSSION:

END_COMPOSITION_DISCUSSION.

MICROSCOPIC_EXAMINATION:

END_MICROSCOPIC_EXAMINATION.

SPECTROSCOPIC_DISCUSSION:

Sample has relatively weak vibrational features between 1.4 - 1.5, 1.76, and
  2.17, and 2.32 microns. Other pure K-endmember alunites prepared at higher
  temperatures have much stronger vibrational features.

END_SPECTROSCOPIC_DISCUSSION.

SPECTRAL_PURITY: 1a2_3_4_  # 1= 0.2-3, 2= 1.5-6, 3= 6-25, 4= 20-150 microns

LIB_SPECTRA_HED:	 where 	 Wave Range 	 Av_Rs_Pwr 	 Comment	

LIB_SPECTRA:	  splib05a r 513 	  1.3-5.3µm	 200  	 g.s.= 	

LIB_SPECTRA:	  splib06a r 1347 	 	  	 g.s.=

File: sl1/usgs/library06/publication.splib06_web/ds231/DESCRIPT/M/alunite_res10.html
USGS Spectroscopy Lab - Clark and others 2007 Spectral Library splib06a 

Clark and others 2007 USGS Data Series 231

  Spectral Library splib06a Sample Description

(For further information on spectroscopy, see:
  
  http://speclab.cr.usgs.gov)

TITLE: Alunite RES10 NA56% Syn 450C DESCRIPT

DOCUMENTATION_FORMAT: MINERAL

SAMPLE_ID: RES-10

MINERAL_TYPE: Sulfate

MINERAL: Alunite (Alunite group)

FORMULA: (K,Na)Al3(SO4)2(OH)6

FORMULA_HTML: (K,Na)Al3(SO4)2(OH)6

COLLECTION_LOCALITY: Not available

ORIGINAL_DONOR: Roger Stroffregen

CURRENT_SAMPLE_LOCATION: USGS Denver Spectroscopy Laboratory

ULTIMATE_SAMPLE_LOCATION: USGS Denver Spectroscopy Laboratory

SAMPLE_DESCRIPTION:

Alunite RES10 NA56%
Synthetically prepared pure intermediate (Na56%) alunite.
Sample made at 450C.

See Stroffregen, R.E., and C.N. Alpers, Observations on the
unit-cell dimensions, H2O contents, and delD values of natural and
synthetic alunite, American Mineralogist, 77, 1092-1098, 1992.

IMAGE_OF_SAMPLE:

END_SAMPLE_DESCRIPTION.

XRD_ANALYSIS:

see: Stroffregen, R.E., and C.N. Alpers, Observations on the
unit-cell dimensions, H2O contents, and delD values of natural and
synthetic alunite, American Mineralogist, 77, 1092-1098, 1992.

END_XRD_ANALYSIS.

COMPOSITIONAL_ANALYSIS_TYPE: NONE  # XRF, EM(WDS), ICP(Trace),WChem

COMPOSITION_TRACE: None

COMPOSITION_DISCUSSION:

END_COMPOSITION_DISCUSSION.

MICROSCOPIC_EXAMINATION:

END_MICROSCOPIC_EXAMINATION.

SPECTROSCOPIC_DISCUSSION:

Sample has relatively strong vibrational features between 1.4 - 1.5, 1.77,
  and 2.0 - 2.24, 2.32, and a complex centered at 2.5 microns.

END_SPECTROSCOPIC_DISCUSSION.

SPECTRAL_PURITY: 1a2_3_4_  # 1= 0.2-3, 2= 1.5-6, 3= 6-25, 4= 20-150 microns

LIB_SPECTRA_HED:	 where 	 Wave Range 	 Av_Rs_Pwr 	 Comment	

LIB_SPECTRA:	  splib05a r 740 	  1.3-5.3µm	 200  	 g.s.= 	

LIB_SPECTRA:	  splib06a r 1624 	 	  	 g.s.=

File: sl1/usgs/library06/publication.splib06_web/ds231/DESCRIPT/M/alunite_res12.html
USGS Spectroscopy Lab - Clark and others 2007 Spectral Library splib06a 

Clark and others 2007 USGS Data Series 231

  Spectral Library splib06a Sample Description

(For further information on spectroscopy, see:
  
  http://speclab.cr.usgs.gov)

TITLE: Alunite RES12 NA78% Syn 450C DESCRIPT

DOCUMENTATION_FORMAT: MINERAL

SAMPLE_ID: RES-12

MINERAL_TYPE: Sulfate

MINERAL: Alunite (Alunite group)

FORMULA: (K,Na)Al3(SO4)2(OH)6

FORMULA_HTML: (K,Na)Al3(SO4)2(OH)6

COLLECTION_LOCALITY: Not available

ORIGINAL_DONOR: Roger Stroffregen

CURRENT_SAMPLE_LOCATION: USGS Denver Spectroscopy Laboratory

ULTIMATE_SAMPLE_LOCATION: USGS Denver Spectroscopy Laboratory

SAMPLE_DESCRIPTION:

Alunite RES12 NA78%
Synthetically prepared pure intermediate (Na78%) alunite.
Sample made at 450C.

See Stroffregen, R.E., and C.N. Alpers, Observations on the
unit-cell dimensions, H2O contents, and delD values of natural and
synthetic alunite, American Mineralogist, 77, 1092-1098, 1992.

IMAGE_OF_SAMPLE:

END_SAMPLE_DESCRIPTION.

XRD_ANALYSIS:

see: Stroffregen, R.E., and C.N. Alpers, Observations on the
unit-cell dimensions, H2O contents, and delD values of natural and
synthetic alunite, American Mineralogist, 77, 1092-1098, 1992.

END_XRD_ANALYSIS.

COMPOSITIONAL_ANALYSIS_TYPE: NONE  # XRF, EM(WDS), ICP(Trace),WChem

COMPOSITION_TRACE: None

COMPOSITION_DISCUSSION:

END_COMPOSITION_DISCUSSION.

MICROSCOPIC_EXAMINATION:

END_MICROSCOPIC_EXAMINATION.

SPECTROSCOPIC_DISCUSSION:

Sample has relatively strong vibrational features between 1.4 - 1.5, 1.77,
  and 2.0 - 2.24, 2.33, and a complex centered at 2.5 microns.

END_SPECTROSCOPIC_DISCUSSION.

SPECTRAL_PURITY: 1a2_3_4_  # 1= 0.2-3, 2= 1.5-6, 3= 6-25, 4= 20-150 microns

LIB_SPECTRA_HED:	 where 	 Wave Range 	 Av_Rs_Pwr 	 Comment	

LIB_SPECTRA:	  splib05a r 778 	  1.3-5.3µm	 200  	 g.s.= 	

LIB_SPECTRA:	  splib06a r 1663 	 	  	 g.s.=

File: sl1/usgs/library06/publication.splib06_web/ds231/DESCRIPT/M/alunite_res4.html
USGS Spectroscopy Lab - Clark and others 2007 Spectral Library splib06a 

Clark and others 2007 USGS Data Series 231

  Spectral Library splib06a Sample Description

(For further information on spectroscopy, see:
  
  http://speclab.cr.usgs.gov)

TITLE: Alunite RES-4 Na Syn (300C) DESCRIPT

DOCUMENTATION_FORMAT: MINERAL

SAMPLE_ID: GDS95

MINERAL_TYPE: Sulfate

MINERAL: Na-Alunite

FORMULA: NaAl3(SO4)2(OH)6

FORMULA_HTML: NaAl3(SO4)2(OH)6

COLLECTION_LOCALITY: Not available

ORIGINAL_DONOR: Roger Stroffregen

CURRENT_SAMPLE_LOCATION: USGS Denver Spectroscopy Laboratory

ULTIMATE_SAMPLE_LOCATION: USGS Denver Spectroscopy Laboratory

SAMPLE_DESCRIPTION:

Synthetically prepared pure Na-endmember
sample made at 300C.  Sample composition is 100% mole fraction Na.

See: Stroffregen, R.E., and C.N. Alpers, Observations on the
unit-cell dimensions, H2O contents, and delD values of natural and
synthetic alunite, American Mineralogist, 77, 1092-1098, 1992.

IMAGE_OF_SAMPLE:

END_SAMPLE_DESCRIPTION.

XRD_ANALYSIS:

see:Stroffregen, R.E., and C.N. Alpers, Observations on the
unit-cell dimensions, H2O contents, and delD values of natural and
synthetic alunite, American Mineralogist, 77, 1092-1098, 1992.

END_XRD_ANALYSIS.

COMPOSITIONAL_ANALYSIS_TYPE: NONE  #XRF, EM(WDS), ICP(Trace), WChem

COMPOSITION_TRACE: None

COMPOSITION_DISCUSSION:

END_COMPOSITION_DISCUSSION.

MICROSCOPIC_EXAMINATION:

END_MICROSCOPIC_EXAMINATION.

SPECTROSCOPIC_DISCUSSION:

Sample has relatively strong vibrational features between 1.4 - 1.5, 1.76,
  2.17, 2.32, and 2.5 microns. Other pure Na-endmember alunites prepared at
  lower temperatures have much weaker vibrational features.

END_SPECTROSCOPIC_DISCUSSION.

SPECTRAL_PURITY: 1a2_3_4_  # 1= 0.2-3, 2= 1.5-6, 3= 6-25, 4= 20-150 microns

LIB_SPECTRA_HED:	 where 	 Wave Range 	 Av_Rs_Pwr 	 Comment	

LIB_SPECTRA:	  splib05a r 664 	  1.3-5.3µm	 200  	 g.s.= 	

LIB_SPECTRA:	  splib06a r 1546 	 	  	 g.s.=

File: sl1/usgs/library06/publication.splib06_web/ds231/DESCRIPT/M/amojarosite_scrnhj.html
USGS Spectroscopy Lab - Clark and others 2007 Spectral Library splib06a 

Clark and others 2007 USGS Data Series 231

  Spectral Library splib06a Sample Description

(For further information on spectroscopy, see:
  
  http://speclab.cr.usgs.gov)

TITLE: Ammonio-jarosite SCR-NHJ DESCRIPT

DOCUMENTATION_FORMAT: MINERAL

SAMPLE_ID: SCR-NHJ

MINERAL_TYPE: Sulfate

MINERAL: Ammoniojarosite (Alunite group)

FORMULA: (NH4)(Fe+3)3(SO4)2(OH)6

FORMULA_HTML: (NH4)Fe+33(SO4)2(OH)6

COLLECTION_LOCALITY: Unavailable

ORIGINAL_DONOR: Charlie Alpers, USGS

CURRENT_SAMPLE_LOCATION: USGS Denver Spectroscopy Laboratory

ULTIMATE_SAMPLE_LOCATION: USGS Denver Spectroscopy Laboratory

SAMPLE_DESCRIPTION:

IMAGE_OF_SAMPLE:

END_SAMPLE_DESCRIPTION.

XRD_ANALYSIS:

40 kV - 30 mA, 7.3-9.5 keV 

File: amjarscf.out, -.mdi  

References: JCPDS 26-1014; Huebner's reference patterns 

Found : ammoniojarosite 

Comment: strong pattern, sharp peaks, very well crystallized, excellent match to
the JCPDS pattern.  A very weak, probably significant reflection at 2.356A
does not appear on the JCPDS card.

J.S. Huebner, J. Pickrell, T. Schaefer, written communication 1994

END_XRD_ANALYSIS.

COMPOSITIONAL_ANALYSIS_TYPE: None  # XRF, EM(WDS), ICP(Trace), WChem

COMPOSITION_TRACE:  None

COMPOSITION_DISCUSSION:

END_COMPOSITION_DISCUSSION.

MICROSCOPIC_EXAMINATION:

END_MICROSCOPIC_EXAMINATION.

SPECTROSCOPIC_DISCUSSION:

END_SPECTROSCOPIC_DISCUSSION.

SPECTRAL_PURITY:  1a2_3_4_  # 1= 0.2-3, 2= 1.5-6, 3= 6-25, 4= 20-150 microns

LIB_SPECTRA_HED:	 where 	 Wave Range 	 Av_Rs_Pwr 	 Comment	

LIB_SPECTRA:	  splib04a r  291 	 0.2-3.0µm	 200 	 g.s.= 	

LIB_SPECTRA:	  splib05a r 852 	 1.3-5.3µm	 200 	 g.s.= 	
LIB_SPECTRA:	  splib05a r 890 	  0.2-3.0µm	 200  	 g.s.= 	

LIB_SPECTRA:	  splib06a r 1812 	 	  	 g.s.= 	

LIB_SPECTRA:	  splib06a r 1851 	 	  	 g.s.=

File: sl1/usgs/library06/publication.splib06_web/ds231/DESCRIPT/M/amphibole_nmnh78662.html
USGS Spectroscopy Lab - Clark and others 2007 Spectral Library splib06a 

Clark and others 2007 USGS Data Series 231

  Spectral Library splib06a Sample Description

(For further information on spectroscopy, see:
  
  http://speclab.cr.usgs.gov)

TITLE: Amphibole NMNH78662 DESCRIPT

DOCUMENTATION_FORMAT: MINERAL

SAMPLE_ID: NMNH78662

MINERAL_TYPE: Inosilicate

MINERAL: Amphibole (specific unknown: either Na-Edenite or Mg-Hastingsite)

FORMULA: A0-1B2Y8Z8O22(OH,F,Cl)2 (A=Ca,Na,K; B=Ca,Fe+2,Li,Mg,Mn+2,Na; Y=Al,Cr,Fe+2,Fe+3,Mg,Mn+2,Ti; Z=Al,Si,Ti)

FORMULA_HTML: A 0-1B2Y8Z8O22(OH,F,Cl)2

COLLECTION_LOCALITY: Canada

ORIGINAL_DONOR: National Museum of Natural History

CURRENT_SAMPLE_LOCATION: USGS Denver Spectroscopy Laboratory

ULTIMATE_SAMPLE_LOCATION: USGS Denver Spectroscopy Laboratory

SAMPLE_DESCRIPTION:

Sample is 0-74µm sieve interval, pale green in color.

IMAGE_OF_SAMPLE:

NO PHOTO

END_SAMPLE_DESCRIPTION.

XRD_ANALYSIS:

Analysis by N. Vergo indicates it is an amphibole and it looks
pure.  She suggests either Na-Edenite or Mg-Hastingsite.

40 kV - 30 mA, 7.0-9.5 keV

File: amphnmnh.out, -.mdi

References: Borg and Smith (1969); Huebner's reference patterns

Found: Calcic clinoamphibole (tremolite-actinolite series), trace
chlorite?

Comment: The chlorite suggestion base only on a peak at 7.1 Angstroms. The
amphibole reflections are very sharp, suggesting good crystallinity
and compositional heterogeneity.

J.S. Huebner, J. Pickrell, T. Schaefer, written communication(USGS)

END_XRD_ANALYSIS.

COMPOSITIONAL_ANALYSIS_TYPE: None  # XRF, EM(WDS), ICP(Trace), WChem

COMPOSITION_TRACE: None

COMPOSITION_DISCUSSION:

None

END_COMPOSITION_DISCUSSION.

MICROSCOPIC_EXAMINATION:

avg. grain size = 20µm  Range = 1 - 110µm

Prismatic grains, inclined extinction, length slow, biaxial,
amphibole cleavage.  All this is consistent with this sample being
an amphibole.  Suggest microprobe analysis to determine composition.
G. Swayze.

END_MICROSCOPIC_EXAMINATION.

SPECTROSCOPIC_DISCUSSION:

END_SPECTROSCOPIC_DISCUSSION.

SPECTRAL_PURITY:  1b2b3b4b  # 1= 0.2-3, 2= 1.5-6, 3= 6-25, 4= 20-150 microns

LIB_SPECTRA_HED:	 where 	 Wave Range 	 Av_Rs_Pwr 	 Comment	

LIB_SPECTRA:	  splib04a r  322 	 0.2-3.0µm	 200 	 g.s.=	

LIB_SPECTRA:	  splib05a r 925 	 0.2-3.0µm	 200 	 g.s.= 	

LIB_SPECTRA:	  splib06a r 1875 	 	  	 g.s.= 	

LIB_SPECTRA:	  splib06a r 1887 	 	  	 g.s.=
