Repository: PSI-edu/spectroscopy-tetracorder

The code here is covered by the GNU General Public License
[https://www.gnu.org/licenses/gpl.html](https://www.gnu.org/licenses/gpl.html)

# Tetracorder, Specpr, and spectral libraries

**Tetracorder** is a spectral identification and mapping system designed for 
mapping materials on solid surfaces in the Solar System, including the Earth,
other planets and satellites, asteroids and comets.  Tetracorder can also be
used in laboratory spectroscopy.  Tetracorder has 2 modes: 1) identification
of components in a single spectrum, and 2) identification and spatial mapping
using imaging spectrometer data.

**Specpr** (Spectrum Processing Routines) is a spectral analysis system

File: sl1/usgs/library06/publication.splib06_web/ds231/DESCRIPT/M/andradite_ws474.html
USGS Spectroscopy Lab - Clark and others 2007 Spectral Library splib06a 

Clark and others 2007 USGS Data Series 231

  Spectral Library splib06a Sample Description

(For further information on spectroscopy, see:
  
  http://speclab.cr.usgs.gov)

TITLE: Andradite WS474 DESCRIPT

DOCUMENTATION_FORMAT: MINERAL

SAMPLE_ID: WS474

MINERAL_TYPE: Nesosilicate

MINERAL: Andradite (Garnet group)

FORMULA: Ca3(Fe3+)2(SiO4)3

FORMULA_HTML: Ca3Fe3+2(SiO4)3

COLLECTION_LOCALITY: Navajo Reservation, Arizona

ORIGINAL_DONOR: Ward Science Collection

CURRENT_SAMPLE_LOCATION: USGS Denver Spectroscopy Laboratory

ULTIMATE_SAMPLE_LOCATION: USGS Denver Spectroscopy Laboratory

SAMPLE_DESCRIPTION:

Forms two series with Grossular and with Schorlomite.

IMAGE_OF_SAMPLE:

END_SAMPLE_DESCRIPTION.

XRD_ANALYSIS:

40 kV - 30 mA, 7.3-9.5 keV 

File: pyro474.out, *.mdi 

References: Borg and Smith (1969), JCPDS #15-742, DHZ, v. 1a (1982), Huebner's
reference patterns 

Found: Garnet; unindexed weak reflection at 3.32 Angstroms 

Comment: Sharp reflections indicate good degree of crystallization and suggest
chemical homogeneity.  Garnet ao=12.00 Angstroms, inconsistent with pyrope but
consistent with a andradite-rich or uvarovite-rich composition.  On the basis of
brown color, the garnet composition is andradite-rich.  The weak unindexed
reflection is consistent with the possible presence of a trace of a feldspar.

END_XRD_ANALYSIS.

COMPOSITIONAL_ANALYSIS_TYPE: EM(WDS)  # XRF, EM(WDS), ICP(Trace), WChem

COMPOSITION

  KEYWORD	Oxide 

  ASCII	Amount 	Weight

  Percent, %	Oxide
html	

COMPOSITION:	SiO2	 35.855  	wt%	SiO2 	

COMPOSITION:	TiO2	  0.033  	wt%	TiO2 	

COMPOSITION:	Al2O3	  0.085  	wt%	Al2O3 	

COMPOSITION:	Cr2O3	  0.011  	wt%	Cr2O3 	

COMPOSITION:	V2O3	  0.011  	wt%	V2O3 	

COMPOSITION:	FeO	 30.817  	wt%	FeO 	

COMPOSITION:	NiO	  0.014  	wt%	NiO 	

COMPOSITION:	MnO	  0.676  	wt%	MnO 	

COMPOSITION:	MgO	  0.041  	wt%	MgO 	

COMPOSITION:	CaO	 33.509  	wt%	CaO 	

COMPOSITION:	Total	 101.06  	wt%	

COMPOSITION_TRACE:

COMPOSITION_DISCUSSION:

END_COMPOSITION_DISCUSSION.

MICROSCOPIC_EXAMINATION:

END_MICROSCOPIC_EXAMINATION.

SPECTROSCOPIC_DISCUSSION:

END_SPECTROSCOPIC_DISCUSSION.

SPECTRAL_PURITY:  1b2_3_4_  # 1= 0.2-3, 2= 1.5-6, 3= 6-25, 4= 20-150 microns

LIB_SPECTRA_HED:	 where 	 Wave Range 	 Av_Rs_Pwr 	 Comment	

LIB_SPECTRA:	  splib04a r 4049 	 0.2-3.0µm	 200 	 g.s.= 	

LIB_SPECTRA:	  splib05a r 1012 	 0.2-3.0µm	 200 	 g.s.= 	

LIB_SPECTRA:	  splib06a r 2318 	 	  	 g.s.=

File: sl1/usgs/library06/publication.splib06_web/ds231/DESCRIPT/M/andradite_ws488.html
USGS Spectroscopy Lab - Clark and others 2007 Spectral Library splib06a 

Clark and others 2007 USGS Data Series 231

  Spectral Library splib06a Sample Description

(For further information on spectroscopy, see:
  
  http://speclab.cr.usgs.gov)

TITLE: Andradite WS488 Garnet DESCRIPT

DOCUMENTATION_FORMAT: MINERAL

SAMPLE_ID: WS488

MINERAL_TYPE: Nesosilicate

MINERAL: Andradite (Garnet group)

FORMULA: Ca3(Fe+3)2(SiO4)3

FORMULA_HTML: Ca3Fe+32(SiO4)3

COLLECTION_LOCALITY:  Franklin, New Jersey

ORIGINAL_DONOR: Wards Scientific

CURRENT_SAMPLE_LOCATION: USGS Denver Spectroscopy Laboratory

ULTIMATE_SAMPLE_LOCATION: USGS Denver Spectroscopy Laboratory

SAMPLE_DESCRIPTION:

Forms series with Grossular and with Schorlomite.

IMAGE_OF_SAMPLE:

NO PHOTO

END_SAMPLE_DESCRIPTION.

XRD_ANALYSIS:

40 kV - 30 mA, 7.3-9.5 keV

File: andr488,out,*_mdi (smear mount on quartz plate)

References: Borg and Smith (1969), JCPDS #10-288, DHZ, v. 1a (1982),
Huebner's reference patterns

  Found: Garnet; five un indexed weak to very weak reflections.

Comment: Well crystallized, but not exceptional.  Additional
reflections at 7.1, 3.55, 2.84, 1.63 Angstroms.  Garnet ao=11.93+/-3 Angstroms,
indicating presence of andradite or uvarovite in solid solution.
Based on brownish color, concluded that this garnet is andradite
component in solid solution with Gr, Sp, Alm, or Py, most likely
grossular.

J.S. Huebner, J. Pickrell, T. Schaefer, written communication 1994

END_XRD_ANALYSIS.

COMPOSITIONAL_ANALYSIS_TYPE: EM(WDS)  # XRF, EM(WDS), ICP(Trace), WChem

COMPOSITION

  KEYWORD	Oxide 

  ASCII	Amount 	Weight

  Percent, %	Oxide
html	

COMPOSITION:	SiO2	  34.71 	wt%	SiO2 	

COMPOSITION:	TiO2	  0.09 	wt%	TiO2 	

COMPOSITION:	Al2O3	  4.76 	wt%	Al2O3 	

COMPOSITION:	Cr2O3	  0.00 	wt%	Cr2O3 	

COMPOSITION:	V2O3	  0.01 	wt%	V2O3 	

COMPOSITION:	FeO	  21.47 	wt%	FeO 	

COMPOSITION:	NiO	  0.01 	wt%	NiO 	

COMPOSITION:	MnO	  9.45 	wt%	MnO 	

COMPOSITION:	MgO	  0.02 	wt%	MgO 	

COMPOSITION:	CaO	  25.70 	wt%	CaO 	

COMPOSITION:	Total	  96.23 	wt%	a

COMPOSITION:	O=Cl,F,S	  	wt%	#correction for Cl, F, S	

COMPOSITION:	New Total	  96.23 	wt%	a

COMPOSITION_TRACE: None

COMPOSITION_DISCUSSION:

Analysis by Gregg Swayze using the USGS Denver microprobe, average
of 6 samples.

END_COMPOSITION_DISCUSSION.

MICROSCOPIC_EXAMINATION:

Optical examination gives the following mineral mode:

96 vol% andradite

  4 vol% opaques (biotite?) not magnetite

Bimodal grain size distribution:

population 1  avg. grain size = 150um  vol%= 75

population 2  avg. grain size =  10um  vol%= 25%

avg. grain size of all populations = 130um

Conchoidally fractured andradite grains with opaque inclusions in the
grains. 10um sized andradite grains coat 60% of the surfaces of
the larger grains.  Large grain surfaces either conchoidal
fractures or flat parting surfaces.  No fizz from HCl.  G. Swayze

END_MICROSCOPIC_EXAMINATION.

SPECTROSCOPIC_DISCUSSION:

END_SPECTROSCOPIC_DISCUSSION.

SPECTRAL_PURITY:  1c2c3c4_  # 1= 0.2-3, 2= 1.5-6, 3= 6-25, 4= 20-150 microns

LIB_SPECTRA_HED:	 where 	 Wave Range 	 Av_Rs_Pwr 	 Comment	

LIB_SPECTRA:	  splib04a r  412 	 0.2-3.0µm	 200 	 g.s.=130 µm	

LIB_SPECTRA:	  splib05a r 1037 	 0.2-3.0µm	 200 	 g.s.= 	

LIB_SPECTRA:	  splib06a r 2386 	 	  	 g.s.= 	

LIB_SPECTRA:	  splib06a r 2399 	 	  	 g.s.=

File: sl1/usgs/library06/publication.splib06_web/ds231/DESCRIPT/M/annite_ws661.html
USGS Spectroscopy Lab - Clark and others 2007 Spectral Library splib06a 

Clark and others 2007 USGS Data Series 231

  Spectral Library splib06a Sample Description

(For further information on spectroscopy, see:
  
  http://speclab.cr.usgs.gov)

TITLE: Annite WS661 DESCRIPT

DOCUMENTATION_FORMAT: MINERAL

SAMPLE_ID: WS661

MINERAL_TYPE: Phyllosilicate

MINERAL: Annite (Mica group)

FORMULA: K(Fe+2)3AlSi3O10(OH,F)2

FORMULA_HTML: KFe+23AlSi3O10(OH,F)2

COLLECTION_LOCALITY: Faraday, Ontario, Canada

ORIGINAL_DONOR: Wards Scientific

CURRENT_SAMPLE_LOCATION: USGS Denver Spectroscopy Laboratory

ULTIMATE_SAMPLE_LOCATION: USGS Denver Spectroscopy Laboratory

SAMPLE_DESCRIPTION:

The sample appears uniform dark green and the visible-NIR spectrum
shows strong iron bands and a spectrum typical of pure annite.
The sample is darker than WS660 and the absorption features near
2.3-µm are weaker, possibly indicating a more iron rich
end-member than WS660.

IMAGE_OF_SAMPLE:

END_SAMPLE_DESCRIPTION.

XRD_ANALYSIS:

Trioctahedral mica - major  - probably a mixture of compositions.
No other components.

Konnert, Judith and Marta Flohr, 1992, unpublished data, USGS
Reston, VA.

40 kV - 30 mA, 7.3-9.5 keV 

File: annit661.out, -.mdi (smear mount on quartz plate) 

References: Huebner's reference patterns 

  Found: trioctahedral mica, 3T or 1M polytype, un indexed weak reflections at
  8.8 and 4.24 Angstroms 

Comment: Non-basal reflections are surprisingly weak, even considering the smear
  mount. Some peak broadening or splitting, as in WS-660. Based on the position
  of the (060) reflection, could not distinguish between siderophyllite (60-100%)
  - annite solution or annite (70-90%) - phlogopite solution.

J.S. Huebner, J. Pickrell, T. Schaefer, written communication(USGS)

END_XRD_ANALYSIS.

COMPOSITIONAL_ANALYSIS_TYPE: EM(WDS)  # XRF, EM(WDS), ICP(Trace), WChem

COMPOSITION

  KEYWORD	Oxide 

  ASCII	Amount 	Weight

  Percent, %	Oxide
html	

COMPOSITION:	SiO2	  33.489 	wt%	SiO2 	

COMPOSITION:	TiO2	  0.542 	wt%	TiO2 	

COMPOSITION:	Al2O3	  14.513 	wt%	Al2O3 	

COMPOSITION:	FeO	  33.840 	wt%	FeO 	

COMPOSITION:	MnO	  1.775 	wt%	MnO 	

COMPOSITION:	MgO	  0.006 	wt%	MgO 	

COMPOSITION:	CaO	  0.011 	wt%	CaO 	

COMPOSITION:	Na2O	  0.360 	wt%	Na2O 	

COMPOSITION:	K2O	  8.876 	wt%	K2O 	

COMPOSITION:	Cl	  0.196 	wt%	Cl 	

COMPOSITION:	F	  2.060 	wt%	F 	

COMPOSITION:	Total	  95.667 	wt%	

COMPOSITION:	O=Cl,F,S	  	wt%	#correction for Cl, F, S	

COMPOSITION:	New Total	  	wt%	

COMPOSITION_TRACE: None

COMPOSITION_DISCUSSION:

None

END_COMPOSITION_DISCUSSION.

MICROSCOPIC_EXAMINATION:

Bimodal grain size distribution:

population 1  160µm  90 vol% 

population 2  25µm  10 vol%

avg. grain size of populations = 150µm

Pure sample, large grains 60% coated with smaller grains, slight
pleochroism.  G. Swayze.

END_MICROSCOPIC_EXAMINATION.

SPECTROSCOPIC_DISCUSSION:

END_SPECTROSCOPIC_DISCUSSION.

SPECTRAL_PURITY:  1b2b3b4_  # 1= 0.2-3, 2= 1.5-6, 3= 6-25, 4= 20-150 microns

LIB_SPECTRA_HED:	 where 	 Wave Range 	 Av_Rs_Pwr 	 Comment	

LIB_SPECTRA:	  splib04a r  446 	0.2-3.0µm	 200 	 g.s.=150 µm	

LIB_SPECTRA:	  splib05a r 1062 	0.2-3.0µm	 200 	 g.s.= 	

LIB_SPECTRA:	  splib06a r 2499 	 	  	 g.s.= 	

LIB_SPECTRA:	  splib06a r 2513 	 	  	 g.s.=

File: sl1/usgs/library06/publication.splib06_web/ds231/DESCRIPT/M/anthophyllite_hs286.html
USGS Spectroscopy Lab - Clark and others 2007 Spectral Library splib06a 

Clark and others 2007 USGS Data Series 231

  Spectral Library splib06a Sample Description

(For further information on spectroscopy, see:
  
  http://speclab.cr.usgs.gov)

TITLE: Anthophyllite HS286 DESCRIPT

DOCUMENTATION_FORMAT: MINERAL

SAMPLE_ID: HS286

MINERAL_TYPE: Inosilicate

MINERAL: Anthophyllite (Amphibole group)

FORMULA: (Mg,Fe+2)7Si8O22(OH)2

FORMULA_HTML: (Mg,Fe+2)7Si8O22(OH)2

COLLECTION_LOCALITY: North Carolina

ORIGINAL_DONOR: Hunt and Salisbury Collection

CURRENT_SAMPLE_LOCATION: USGS Denver Spectroscopy Laboratory

ULTIMATE_SAMPLE_LOCATION: USGS Denver Spectroscopy Laboratory

SAMPLE_DESCRIPTION:

Forms series with Magnesio-anthophyllite and Ferro-anthophyllite.

Spectra for this sample were originally published in:
Hunt, G.R., J.W. Salisbury, and C.J. Lenhoff, 1973, Visible
and near-infrared spectra of minerals and rocks:  VI. Additional
silicates.  Modern Geology, v. 4, p. 85-106.

With the note: "The dominant feature in its spectrum is the very
well defined band at 0.95µm due to Fe+2 in the octahedral site,
and this is accompanied by bands at 0.375, 0.475 and 0.65µm.  The
very weak 0.65µm band indicates the presence of a very little
ferric iron which enters the mineral when aluminum substitutes for
silicon.  Bands at 1.4, 2.32, and 2.4µm are all due to the OH
vibrations, and there is a complete absence of evidence for
molecular H2O."

Sample measured for the library was the 74-250µm sieve interval, 3B.

Hunt and others also noted some magnetite contamination, but with the
high reflectance level at 1.6 µm it must be very low.  Roger N.
Clark

IMAGE_OF_SAMPLE:

END_SAMPLE_DESCRIPTION.

XRD_ANALYSIS:

40 kV - 30 mA, 6.5-9.5 keV 

File: anth286_mdi, *.out (smear mount on quartz plate) 

References: Huebner's reference patterns; PDF2 #12-0242 21-1227;
HS-286.3B (anth286b_MDI and anthp286_MDI) 

Found: Talc, anthophyllite, minor 14 Angstroms-chlorite, possible trace
of mica 

Comment: Talc peaks are strong and the basal reflections are very sharp; resolution
  of the alpha1-alpha2 reflections is good. Amphibole peaks are much less intense
  but sharp. Theses phases appear homogeneous in composition and well crystallized.
  The amphibole is orthorhombic and its pattern is consistent with that of anthophyllite.
  (Comparison and random and smear mounts proves that talc is the dominant phase.)
  A minor chlorite phase displayed basal spacing's consistent with chamosite 1M
  or clinochlore 1M. A trace of mica (reflection at 10.4 Angstroms) could not be
  further characterized. Very weak un indexed reflections at 8.6 and 7.4 Angstroms.
  Very fine-grained sample.

40 kV -30 mA, 6.5-9.5 keV 

File: anthp286_mdi, *.out (smear mount of 3B on quartz plate) 

anth286b_mdi, *.out (edge/random mount of 3B) 

anth286_mdi, *.out (smear mount of ground 4B) 

References: JCPDS #13-558; Borg and Smith (1969); Huebner's reference patterns 

  Found: Talc, subordinate orthoamphibole, minor chlorite, trace mica (?), un
  indexed reflections of a minor phase(s) at 7.4 Angstroms (weak intensity), 4.55
  (strong, broad) 3.56 (medium), 2.63 (medium, broad), 2.49 (strong, broad), 2.45
  (medium, broad), 2.23 (medium weak, broad), 1.42 (weak, broad) 

Comment: Orthoamphibole pattern is consistent with anthophyllite or gedrite, but
not with holmquistite.  Chlorite identification based on three basal reflections;
mica based on one basal reflection in a smear mount (this reflection is absent in a
random mount).  HS-286.3B extremely fine grained, like talcum powder; HS-286.4B is
coarse but the grains are soft.  Talc and chlorite reflections are sharp,
suggesting good crystallinity.  The orthoamphibole and the unidentified reflections
are of variable sharpness.

END_XRD_ANALYSIS.

COMPOSITIONAL_ANALYSIS_TYPE: None  # XRF, EM(WDS), ICP(Trace), WChem

COMPOSITION_TRACE: None

COMPOSITION_DISCUSSION:

None.

END_COMPOSITION_DISCUSSION.

MICROSCOPIC_EXAMINATION:

Asbestiform crystal habit, pale color due to Fe-staining?  Length
slow, straight extinction.  No twinning.  These characteristics are
consistent with anthophyllite.  Grain size is that of clumps of
fibres.  G. Swayze

END_MICROSCOPIC_EXAMINATION.

SPECTROSCOPIC_DISCUSSION:

END_SPECTROSCOPIC_DISCUSSION.

SPECTRAL_PURITY:  1c2d3d4_  # 1= 0.2-3, 2= 1.5-6, 3= 6-25, 4= 20-150 microns

LIB_SPECTRA_HED:	 where 	 Wave Range 	 Av_Rs_Pwr 	 Comment	

LIB_SPECTRA:	  splib04a r  490 	 0.2-3.0µm	 200 	 g.s.= 150 µm	

LIB_SPECTRA:	  splib05a r 1112 	 0.2-3.0µm	 200 	 g.s.= 	

LIB_SPECTRA:	  splib06a r 2725 	 	  	 g.s.= 	

LIB_SPECTRA:	  splib06a r 2739 	 	  	 g.s.=

File: sl1/usgs/library06/publication.splib06_web/ds231/DESCRIPT/M/axinite_hs342.html
USGS Spectroscopy Lab - Clark and others 2007 Spectral Library splib06a 

Clark and others 2007 USGS Data Series 231

  Spectral Library splib06a Sample Description

(For further information on spectroscopy, see:
  
  http://speclab.cr.usgs.gov)

TITLE: Axinite HS342 DESCRIPT

DOCUMENTATION_FORMAT: MINERAL

SAMPLE_ID: HS342

MINERAL_TYPE: Cyclosilicate

MINERAL: Axinite (Axinite group)

FORMULA: (Ca,Mn,Fe+2)3Al2BO3Si4O15(OH)

FORMULA_HTML: (Ca,Mn,Fe+2)3Al2BO3Si4O15(OH)

COLLECTION_LOCALITY: Mexico

ORIGINAL_DONOR: Hunt and Salisbury Collection

CURRENT_SAMPLE_LOCATION: USGS Denver Spectroscopy Laboratory

ULTIMATE_SAMPLE_LOCATION: USGS Denver Spectroscopy Laboratory

SAMPLE_DESCRIPTION:

"(Ca, Fe2+, Mn)3Al2(BO3)(Si4O12)(OH):  Axinite
is found in contact-altered calcareous rocks and in hydrothermal veins.
Its spectrum reveals iron bands in the visible and an extremely intense
feature centered near 1.2µm, together with a broad feature to longer
wavelengths."

Hunt, G.R., J.W. Salisbury, and C.J. Lenhoff, 1973, Visible
and near-infrared spectra of minerals and rocks:  VI. Additional
silicates.  Modern Geology, vol. 4, pp 85-106.

74-250µm sieve interval.

IMAGE_OF_SAMPLE:

END_SAMPLE_DESCRIPTION.

XRD_ANALYSIS:

40 kV - 30 mA, 6.5-9.5 keV 

File: axint342_mdi, *.out (smear mount on quartz plate) 

References: JCPDS #29-344, 27-76, 6-444, 27-84; Huebner's reference patterns 

Found: mineral of axinite group; very weak reflections at 2.86, 2.12, 1.95, and
1.755 Angstroms 

Sought but not found: actinolite, andradite, biotite, calcite, datolite, epidote,
feldspars, fluorite, hedenbergite, laumontite, prehnite, pyrite, quartz, tourmaline,
zoisite 

Comment: Very sharp reflections indicate excellent crystallinity.  Members of the
axinite group have similar unit cell dimensions.  Based on peak positions, we
suggest that HS-342 is ferroaxinite, tinzenite, or manganaxinite, but not
magnesioaxinite.

END_XRD_ANALYSIS.

COMPOSITIONAL_ANALYSIS_TYPE: None  # XRF, EM(WDS), ICP(Trace), WChem

COMPOSITION_TRACE: None

COMPOSITION_DISCUSSION:

No compositional analyses available

END_COMPOSITION_DISCUSSION.

MICROSCOPIC_EXAMINATION:

Optical examination gives the following mineral mode:

99 vol% axinite 

 1 vol% wh. mica? 

avg. grain size = 330µm

Flaky fractured axinite grains with faint pink color.  One distinct
cleavage, high relief, inclined extinction, and (-) biaxial with
2V=40/(de.  All these optical properties are consistent with axinite.
G. Swayze

END_MICROSCOPIC_EXAMINATION.

SPECTROSCOPIC_DISCUSSION:

END_SPECTROSCOPIC_DISCUSSION.

SPECTRAL_PURITY:  1b2c3b4b  # 1= 0.2-3, 2= 1.5-6, 3= 6-25, 4= 20-150 microns

LIB_SPECTRA_HED:	 where 	 Wave Range 	 Av_Rs_Pwr 	 Comment	

LIB_SPECTRA:	  splib04a r  625 	 0.2-3.0µm	 200 	 g.s.= 330 µm	

LIB_SPECTRA:	  splib05a r 1274 	 0.2-3.0µm	 200 	 g.s.= 	

LIB_SPECTRA:	  splib06a r 3302 	 	  	 g.s.= 	

LIB_SPECTRA:	  splib06a r 3314 	 	  	 g.s.=

File: sl1/usgs/library06/publication.splib06_web/ds231/DESCRIPT/M/azurite_ws316.html
USGS Spectroscopy Lab - Clark and others 2007 Spectral Library splib06a 

Clark and others 2007 USGS Data Series 231

  Spectral Library splib06a Sample Description

(For further information on spectroscopy, see:
  
  http://speclab.cr.usgs.gov)

TITLE: Azurite WS316 DESCRIPT

DOCUMENTATION_FORMAT: MINERAL

SAMPLE_ID: WS316

MINERAL_TYPE: Carbonate

MINERAL: Azurite

FORMULA: Cu3(CO3)2(OH)2

FORMULA_HTML: Cu3(CO3)2(OH)2

COLLECTION_LOCALITY: Metcalf Mine, Morenci, Arizona

ORIGINAL_DONOR: Wards Scientific

CURRENT_SAMPLE_LOCATION: USGS Denver Spectroscopy Laboratory

ULTIMATE_SAMPLE_LOCATION: USGS Denver Spectroscopy Laboratory

SAMPLE_DESCRIPTION:

Chunks of azurite on a black mineral.

IMAGE_OF_SAMPLE:

END_SAMPLE_DESCRIPTION.

XRD_ANALYSIS:

40 kV - 30 mA, 6.5-9.5 keV 

File: azur316.out, *_mdi (smear mount on quartz plate) 

References: JCPDS #11-682 

Found: Azurite 

Comment: Sharp peaks with distinct alpha1-alpha2 separation indicate good
crystallinity. Three weak to very weak reflections are not present in
the JCPDS listing but are present in Huebner's reference pattern for
azurite from Bisbee, AZ.

J.S. Huebner, J. Pickrell, and T. Schaefer, 1994,  written
communication.

END_XRD_ANALYSIS.

COMPOSITIONAL_ANALYSIS_TYPE: None  # XRF, EM(WDS), ICP(Trace), WChem

COMPOSITION_TRACE: None

COMPOSITION_DISCUSSION:

END_COMPOSITION_DISCUSSION.

MICROSCOPIC_EXAMINATION:

END_MICROSCOPIC_EXAMINATION.

SPECTROSCOPIC_DISCUSSION:

END_SPECTROSCOPIC_DISCUSSION.

SPECTRAL_PURITY:  1a2_3_4_  # 1= 0.2-3, 2= 1.5-6, 3= 6-25, 4= 20-150 microns

LIB_SPECTRA_HED:	 where 	 Wave Range 	 Av_Rs_Pwr 	 Comment	

LIB_SPECTRA:	  splib04a r  635 	 0.2-3.0µm	 200 	 g.s.= 	

LIB_SPECTRA:	  splib05a r 1285 	 0.2-3.0µm	 200 	 g.s.= 	

LIB_SPECTRA:	  splib06a r 3357 	 	  	 g.s.=

File: sl1/usgs/library06/publication.splib06_web/ds231/DESCRIPT/M/bassanite_gds145.html
USGS Spectroscopy Lab - Clark and others 2007 Spectral Library splib06a 

Clark and others 2007 USGS Data Series 231

  Spectral Library splib06a Sample Description

(For further information on spectroscopy, see:
  
  http://speclab.cr.usgs.gov)

TITLE: Bassanite GDS145 DESCRIPT

DOCUMENTATION_FORMAT: MINERAL

SAMPLE_ID: GDS145

MINERAL_TYPE: Sulfate

MINERAL: Bassanite

FORMULA: 2CaSO4*H2O

FORMULA_HTML: 2CaSO4•H2O

COLLECTION_LOCALITY: Heated Gypsum to Form

ORIGINAL_DONOR: Jim Crowley

CURRENT_SAMPLE_LOCATION: USGS Reston, Virginia

ULTIMATE_SAMPLE_LOCATION: USGS Reston, Virginia

SAMPLE_DESCRIPTION:

dehydration of gypsum at 60°C hydrous sulfate

Spectrum originally published in:
  Crowley, J.K., 1991, Visible and Near-Infrared (0.4 - 2.5µm)
  Reflectance Spectra of Playa Evaporite Minerals:  Journal of
  Geophysical Research, vol 96, no.B10, p. 16,231-16,240.

IMAGE_OF_SAMPLE:

END_SAMPLE_DESCRIPTION.

XRD_ANALYSIS:

Not Available

END_XRD_ANALYSIS.

COMPOSITIONAL_ANALYSIS_TYPE: None  # XRF, EM(WDS), ICP(Trace), WChem

COMPOSITION_TRACE: None

COMPOSITION_DISCUSSION:

dehydration of gypsum at 60°C

END_COMPOSITION_DISCUSSION.

MICROSCOPIC_EXAMINATION:

END_MICROSCOPIC_EXAMINATION.

SPECTROSCOPIC_DISCUSSION:

END_SPECTROSCOPIC_DISCUSSION.

SPECTRAL_PURITY:  1a2a3a4_  # 1= 0.2-3, 2= 1.5-6, 3= 6-25, 4= 20-150 microns

LIB_SPECTRA_HED:	 where 	 Wave Range 	 Av_Rs_Pwr 	 Comment	

LIB_SPECTRA:	  splib04a r  656 	 0.2-3.0µm	 200 	 g.s.=	

LIB_SPECTRA:	  splib05a r 1307 	 0.2-3.0µm	 200 	 g.s.= 	

LIB_SPECTRA:	  splib06a r 3422 	 	  	 g.s.= 	

LIB_SPECTRA:	  splib06a r 3433 	 	  	 g.s.=

File: sl1/usgs/library06/publication.splib06_web/ds231/DESCRIPT/M/biotite_hs28.html
USGS Spectroscopy Lab - Clark and others 2007 Spectral Library splib06a 

Clark and others 2007 USGS Data Series 231

  Spectral Library splib06a Sample Description

(For further information on spectroscopy, see:
  
  http://speclab.cr.usgs.gov)

TITLE: Biotite HS28 DESCRIPT

DOCUMENTATION_FORMAT: MINERAL

SAMPLE_ID: HS28

MINERAL_TYPE: Phyllosilicate

MINERAL: Biotite (Mica group)

FORMULA: K(Mg,Fe+2)3(Al,Fe+3)Si3O10(OH,F)2

FORMULA_HTML: K(Mg,Fe+2)3(Al,Fe+3)Si3O10(OH,F)2

COLLECTION_LOCALITY: Ontario

ORIGINAL_DONOR: Hunt and Salisbury Collection

CURRENT_SAMPLE_LOCATION: USGS Denver Spectroscopy Laboratory

ULTIMATE_SAMPLE_LOCATION: USGS Denver Spectroscopy Laboratory

SAMPLE_DESCRIPTION:

Forms series with Phlogopite.

Usually in irregular foliated masses. Composition is similar to phlogopite
  but with considerable substitution of Fe+2 for Mg. There is also
  substitution by Fe+3 and Al for Mg and by Al for Si. In addition
  a series exists between phlogopite and biotite. The trioctahedral biotite structure
  is the same as that of phlogopite.

"S-5. Biotite. Bancroft, Ontario (28). A potassium magnesium-iron-aluminum
  silicate, essentially K(Mg,Fe)3AlSi3O10(OH)2.
  Biotite is a widely distributed accessory mineral in igneous rocks and also
  occurs in some metamorphic rocks. Ferrous and ferric ions cause a very broad
  band in the 0.6 to 1.5µm region, and the drop-off in the blue. Hydroxyl
  bands are barely observable in the spectra. There are several possible reasons
  for the lack of observable OH overtones in this spectrum: The OH groups are
  commonly oriented (because the mica flakes lie on their cleavage faces) so that
  the observation angle may preclude their observation in the spectrum; the fundamental
  OH stretch is normally much broader in biotite than in other micas; and the
  OH concentration in this sample may be particularly low, because the OH in biotite
  may be readily replaced by F, Na, Fe+2 etc."

Sieve interval 74 - 250µm.

Hunt, G.R., J.W.  Salisbury, 1970, Visible and near-infrared spectra of
minerals and rocks:  I.  Silicate minerals.  Modern Geology, v.  1, p.
283-300.

IMAGE_OF_SAMPLE:

END_SAMPLE_DESCRIPTION.

XRD_ANALYSIS:

N. Vergo: Biotite plus trace other (pre 1990).

New analysis by Steve Sutley, September, 2003 shows this is a pure
titanium biotite.  Thus, the spectral purity is raised from b to a.

Clark, R.N., King, T.V.V., Klejwa, M., Swayze, G.A., and Vergo, N.,
1990, High spectral resolution reflectance spectroscopy of minerals:
Journal of Geophysical Research, v. 95, no. 8B, p 12,653-12,680.

END_XRD_ANALYSIS.

COMPOSITIONAL_ANALYSIS_TYPE: EM(WDA)  # XRF, EM(WDS), ICP(Trace), WChem

COMPOSITION

  KEYWORD	Oxide 

  ASCII	Amount 	Weight

  Percent, %	Oxide
html	

COMPOSITION:	SiO2	  38.00 	wt%	SiO2 	

COMPOSITION:	TiO2	  1.96 	wt%	TiO2 	

COMPOSITION:	Al2O3	  11.42 	wt%	Al2O3 	

COMPOSITION:	FeO	  17.44 	wt%	FeO 	

COMPOSITION:	MnO	  .83 	wt%	MnO 	

COMPOSITION:	MgO	  13.85 	wt%	MgO 	

COMPOSITION:	CaO	  .01 	wt%	CaO 	

COMPOSITION:	Na2O	  .56 	wt%	Na2O 	

COMPOSITION:	K2O	  8.91 	wt%	K2O 	

COMPOSITION:	Cl	  .06 	wt%	Cl 	

COMPOSITION:	F	  4.90 	wt%	F 	

COMPOSITION:	Total	  97.12 	wt%	

COMPOSITION:	O=Cl,F,S	  1.74 	wt%	#correction for Cl, F, S	

COMPOSITION:	New Total	  95.38 	wt%	

COMPOSITION_TRACE: None

COMPOSITION_DISCUSSION:

Average of 6 samples. (Done by Gregg Swayze)

END_COMPOSITION_DISCUSSION.

MICROSCOPIC_EXAMINATION:

Basal cleavage, slight pleochroism, pale green color, no mottled
extinction, 1st order gray interference color, rod like inclusions
(1-2 vol% sillimanite, length slow, straight extinction), biaxial (-), 2v
about 30 degrees.  Apart from lack of mottled extinction and low
order interference color, all is consistent with this sample being
biotite.  G. Swayze.

END_MICROSCOPIC_EXAMINATION.

SPECTROSCOPIC_DISCUSSION:

END_SPECTROSCOPIC_DISCUSSION.

SPECTRAL_PURITY:  1b2b3b4b  # 1= 0.2-3, 2= 1.5-6, 3= 6-25, 4= 20-150 microns

LIB_SPECTRA_HED:	 where 	 Wave Range 	 Av_Rs_Pwr 	 Comment	

LIB_SPECTRA:	  splib04a r  690 	 0.2-3.0µm	 200 	 g.s.= 300 µm	

LIB_SPECTRA:	  splib05a r 1345 	 0.2-3.0µm	 200 	 g.s.= 	

LIB_SPECTRA:	  splib06a r 3590 	 	  	 g.s.= 	

LIB_SPECTRA:	  splib06a r 3604 	 	  	 g.s.=

File: sl1/usgs/library06/publication.splib06_web/ds231/DESCRIPT/M/biotite_ws660.html
USGS Spectroscopy Lab - Clark and others 2007 Spectral Library splib06a 

Clark and others 2007 USGS Data Series 231

  Spectral Library splib06a Sample Description

(For further information on spectroscopy, see:
  
  http://speclab.cr.usgs.gov)

TITLE: Biotite WS660 DESCRIPT

DOCUMENTATION_FORMAT: MINERAL

SAMPLE_ID: WS660

MINERAL_TYPE: Phyllosilicate

MINERAL: Annite (Mica group)

FORMULA: K(Fe+2)3AlSi3O10(OH,F)2

FORMULA_HTML: KFe+23AlSi3O10(OH,F)2

COLLECTION_LOCALITY: Bancroft, Ontario, Canada

ORIGINAL_DONOR: Wards Scientific

CURRENT_SAMPLE_LOCATION: USGS Denver Spectroscopy Laboratory

ULTIMATE_SAMPLE_LOCATION: USGS Denver Spectroscopy Laboratory

SAMPLE_DESCRIPTION:

The sample appears uniform dark green and the visible-NIR spectrum
shows strong iron bands and a spectrum typical of pure biotite.

IMAGE_OF_SAMPLE:

NO PHOTO

END_SAMPLE_DESCRIPTION.

XRD_ANALYSIS:

Trioctahedral mica - major - probably a mixture of compositions.
No other components.

Konnert, Judith and Marta Flohr, 1992, unpublished data, USGS
Reston, VA.

40 kV - 30 mA, 7.3-9.5 keV 

File: annit660.out, -.mdi (edge=random mount) 

References: Huebner's reference patterns; JCPDS #42-1413, 33-1016 

Found: trioctahedral mica, 3T or 1M polytype 

Comment: Basal reflections are surprisingly weak, even considering
the use of a random mount.  Some peak broadening or splitting
suggests compositional heterogeneity of zoning.  The position of the
(060) is consistent with Fe/(Mg+Fe+Mn) = 0.25 +/- 0.05 (phlogopite), but
not annite or siderophyllite.

J.S. Huebner, J. Pickrell, T. Schaefer, written communication(USGS)

END_XRD_ANALYSIS.

COMPOSITIONAL_ANALYSIS_TYPE: EM(WDS)  # XRF, EM(WDS), ICP(Trace), WChem

COMPOSITION

  KEYWORD	Oxide 

  ASCII	Amount 	Weight

  Percent, %	Oxide
html	

COMPOSITION:	SiO2	  39.526 	wt%	SiO2 	

COMPOSITION:	TiO2	  2.042 	wt%	TiO2 	

COMPOSITION:	Al2O3	  11.052 	wt%	Al2O3 	

COMPOSITION:	FeO	  16.995 	wt%	FeO 	

COMPOSITION:	MnO	  0.693 	wt%	MnO 	

COMPOSITION:	MgO	  14.456 	wt%	MgO 	

COMPOSITION:	CaO	  0.008 	wt%	CaO 	

COMPOSITION:	Na2O	  0.607 	wt%	Na2O 	

COMPOSITION:	K2O	  9.668 	wt%	K2O 	

COMPOSITION:	Cl	  0.052 	wt%	Cl 	

COMPOSITION:	F	  3.181 	wt%	F 	

COMPOSITION:	Total	  98.281 	wt%	

COMPOSITION:	O=Cl,F,S	  	wt%	#correction for Cl, F, S	

COMPOSITION:	New Total	  	wt%	

COMPOSITION_TRACE: None

COMPOSITION_DISCUSSION:

None

END_COMPOSITION_DISCUSSION.

MICROSCOPIC_EXAMINATION:

Bimodal grain size distribution:

population 1  avg. grain size size = 300µm  80 vol% 

population 2  avg. grain size size =  10µm  20 vol%

avg. grain size of populations = 270µm

Pure biotite with larger grains 80% coated by smaller grains.
Micaceous flakes with avg. flake diameter = 20µm.  Biaxial (-),
larger 2V, slight pleochroism, single good basal cleavage. G. Swayze

END_MICROSCOPIC_EXAMINATION.

SPECTROSCOPIC_DISCUSSION:

END_SPECTROSCOPIC_DISCUSSION.

SPECTRAL_PURITY:  1b2c3c4_  # 1= 0.2-3, 2= 1.5-6, 3= 6-25, 4= 20-150 microns

LIB_SPECTRA_HED:	 where 	 Wave Range 	 Av_Rs_Pwr 	 Comment	

LIB_SPECTRA:	  splib04a r  435 	 0.2-3.0µm	 200 	 g.s.= 270 µm	

LIB_SPECTRA:	  splib05a r 1358 	 0.2-3.0µm	 200 	 g.s.= 	

LIB_SPECTRA:	  splib06a r 3648 	 	  	 g.s.= 	

LIB_SPECTRA:	  splib06a r 3661 	 	  	 g.s.=

File: sl1/usgs/library06/publication.splib06_web/ds231/DESCRIPT/M/bronzite_hs9.html
USGS Spectroscopy Lab - Clark and others 2007 Spectral Library splib06a 

Clark and others 2007 USGS Data Series 231

  Spectral Library splib06a Sample Description

(For further information on spectroscopy, see:
  
  http://speclab.cr.usgs.gov)

TITLE: Bronzite HS9 Pyroxene DESCRIPT

DOCUMENTATION_FORMAT: MINERAL

SAMPLE_ID: HS9

MINERAL_TYPE: Inosilicate

MINERAL: Bronzite (ferroan Enstatite) (Pyroxene group)

FORMULA: (Mg,Fe+2)2Si2O6

FORMULA_HTML: (Mg,Fe+2)2Si2O6

COLLECTION_LOCALITY: Jackson Co., North Carolina

ORIGINAL_DONOR: Hunt and Salisbury Collection

CURRENT_SAMPLE_LOCATION: USGS Denver Spectroscopy Laboratory

ULTIMATE_SAMPLE_LOCATION: USGS Denver Spectroscopy Laboratory

SAMPLE_DESCRIPTION:

Spectrum displays double ferrous iron band typical of
iron-rich orthopyroxenes.

Original spectrum published in:

Hunt, G.R., J.W. Salisbury, 1970, Visible and near-infrared
spectra of minerals and rocks: I. Silicate minerals.  Modern
Geology, v. 1, p. 283-300.

"S-17E.  Pyroxene, variety Bronzite.  Jackson CO, N.  Carolina (9B).
This sample also displays the double ferrous ion band in the
near-infrared typical of iron-rich orthopyroxenes.  The slight band in
the visible at 0.5µm is also a ferrous ion band."

Sieve interval 74 - 250µm.

Weak absorptions at 1.4 and 2.3 µm indicate trace
alteration/contamination (probably tremolite).  Roger N. Clark

IMAGE_OF_SAMPLE:

END_SAMPLE_DESCRIPTION.

XRD_ANALYSIS:

40 kV - 30 mA, 6.5-9.5 keV 

File: brnzt9.out, -.mdi; brnzt9b.out, -.mdi (at low angles)
(Both patterns obtained from smear mounts on quartz plates)  

References: Huebner's reference patterns 

  Found: orthopyroxene, minor talc, trace chlorite (?), many un indexed moderately
  to very weak reflections (6.35, 5.25, 3.90, 3.58, 3.27, 3.23, 2.775, 2.255,
  1.888, 1.643, and 1.580 Angstroms) 

Comment: Sharp, strong pattern of orthopyroxene.  Talc based on four basal
reflections.  Needs more work.

END_XRD_ANALYSIS.

COMPOSITIONAL_ANALYSIS_TYPE:  None  # XRF, EM(WDS), ICP(Trace), WChem

COMPOSITION_TRACE: None

COMPOSITION_DISCUSSION:

END_COMPOSITION_DISCUSSION.

MICROSCOPIC_EXAMINATION:

85 vol% Bronzite 

10 vol% quartz (uniaxial +) 

 5 vol% green grains (augite?) and Fe-stained pyroxene 

avg. grain size = 260 µm

Prismatic grains, two cleavages at near 90 degree angle, straight
extinction, length slow, high relief, all consistent with
orthopyroxene.  Opaque inclusions in bronzite (
END_MICROSCOPIC_EXAMINATION.

SPECTROSCOPIC_DISCUSSION:

END_SPECTROSCOPIC_DISCUSSION.

SPECTRAL_PURITY:  1c2c3c4c  # 1= 0.2-3, 2= 1.5-6, 3= 6-25, 4= 20-150 microns

LIB_SPECTRA_HED:	 where 	 Wave Range 	 Av_Rs_Pwr 	 Comment	

LIB_SPECTRA:	  splib04a r  711 	 0.2-3.0µm	 200 	 g.s.= 260 µm	

LIB_SPECTRA:	  splib05a r 1381 	 0.2-3.0µm	 200 	 g.s.= 	

LIB_SPECTRA:	  splib06a r 3757 	 	  	 g.s.= 	

LIB_SPECTRA:	  splib06a r 3768 	 	  	 g.s.=

File: sl1/usgs/library06/publication.splib06_web/ds231/DESCRIPT/M/brookite_hs443.html
USGS Spectroscopy Lab - Clark and others 2007 Spectral Library splib06a 

Clark and others 2007 USGS Data Series 231

  Spectral Library splib06a Sample Description

(For further information on spectroscopy, see:
  
  http://speclab.cr.usgs.gov)

TITLE: Brookite HS443 DESCRIPT

DOCUMENTATION_FORMAT: MINERAL

SAMPLE_ID: HS443

MINERAL_TYPE: Oxide

MINERAL: Brookite (Rutile group)

FORMULA: TiO2

FORMULA_HTML: TiO2

COLLECTION_LOCALITY: Arkansas

ORIGINAL_DONOR: Hunt and Salisbury Collection

CURRENT_SAMPLE_LOCATION: USGS Denver Spectroscopy Laboratory

ULTIMATE_SAMPLE_LOCATION: USGS Denver Spectroscopy Laboratory

SAMPLE_DESCRIPTION:

Trimorphous with Anatase and Rutile.

IMAGE_OF_SAMPLE:

END_SAMPLE_DESCRIPTION.

XRD_ANALYSIS:

40 kV - 30 mA, 6.5-9.5 keV 

File: brkt443.out, -.mdi 

References: JCPDS #29-1360 

Found: Brookite, minor quartz, very weak reflections at 1.716, 1.373 Angstroms. 

Comment: Based on sharpness of reflections, brookite is exceptionally well
crystallized.

J.S. Huebner, J. Pickrell, and T. Schaefer, 1994,written communication(USGS)

END_XRD_ANALYSIS.

COMPOSITIONAL_ANALYSIS_TYPE: None  # XRF, EM(WDS), ICP(Trace), WChem

COMPOSITION_TRACE: None

COMPOSITION_DISCUSSION:

END_COMPOSITION_DISCUSSION.

MICROSCOPIC_EXAMINATION:

END_MICROSCOPIC_EXAMINATION.

SPECTROSCOPIC_DISCUSSION:

END_SPECTROSCOPIC_DISCUSSION.

SPECTRAL_PURITY:  1b2b3c4_  # 1= 0.2-3, 2= 1.5-6, 3= 6-25, 4= 20-150 microns

LIB_SPECTRA_HED:	 where 	 Wave Range 	 Av_Rs_Pwr 	 Comment	

LIB_SPECTRA:	  splib04a r  720 	 0.2-3.0µm	 200 	 g.s.=	

LIB_SPECTRA:	  splib05a r 1391 	 0.2-3.0µm	 200 	 g.s.= 	

LIB_SPECTRA:	  splib06a r 3811 	 	  	 g.s.= 	

LIB_SPECTRA:	  splib06a r 3823 	 	  	 g.s.=

File: sl1/usgs/library06/publication.splib06_web/ds231/DESCRIPT/M/bytownite_hs106.html
USGS Spectroscopy Lab - Clark and others 2007 Spectral Library splib06a 

Clark and others 2007 USGS Data Series 231

  Spectral Library splib06a Sample Description

(For further information on spectroscopy, see:
  
  http://speclab.cr.usgs.gov)

TITLE: Bytownite HS106 Plagioclase DESCRIPT

DOCUMENTATION_FORMAT: MINERAL

SAMPLE_ID: HS106

MINERAL_TYPE: Tectosilicate

MINERAL: Bytownite (Plagioclase, Feldspar group)

FORMULA: (Na,Ca)Al(Al,Si)Si2O8

FORMULA_HTML: (Na,Ca)Al(Al,Si)Si2O8

COLLECTION_LOCALITY: Crystal Bay, Minnesota

ORIGINAL_DONOR: Hunt and Salisbury Collection

CURRENT_SAMPLE_LOCATION: USGS Denver Spectroscopy Laboratory

ULTIMATE_SAMPLE_LOCATION: USGS Denver Spectroscopy Laboratory

SAMPLE_DESCRIPTION:

Bytownite HS106.3B is a plagioclase feldspar series mineral whose end members are
albite (Na) and anorthite (Ca).  Bytownite falls into the 70-90%
anorthite category in this series.

Sieve interval 74-250µm.

This sample shows a nice plagioclase feldspar absorption feature
near 1.2 µm, but the 2.0-µm band and bands longer than about
2.3 µm are due to water from a contaminant.  Roger N. Clark

IMAGE_OF_SAMPLE:

END_SAMPLE_DESCRIPTION.

XRD_ANALYSIS:

40 kV - 30 mA, 6.5-9.5 keV 

File: bytwn106_mdi, *.out (smear mount on quartz plate) 

References: Huebner's reference patterns, Borg and Smith (1969),
HS-201.3B (anorthite) 

Comment: A moderate intensity reflection at 2.783 Angstroms is in the position
  of the anorthite (221) but is anomalously strong. Two very weak blips at 2.426
  and 2.426 are consistent with Fe2O3 composition. Two quartz reflections [a weak
  (101) and strong!! (211)] are present in the coarse smear but are absent in
  the finely-ground material. Apparently the quartz reflections are due to non-random
  distribution of grains. The grains are soft. Talc

J.S. Huebner, J. Pickrell, and T. Schaefer, written communication
1994

40 kV - 30 mA, 6.5-9.5 keV 

File: bytwn106_mdi, *.out (smear mount on quartz plate) 

Reference: Huebner's reference patterns, Borg and Smith (1969), HS-201.3B
(anorthite) 

Found:  Calcic plagioclase consistent with bytownite 

Comment: A moderate intensity reflection at 2.783 Angstroms is in the position of
the anorthite (221) but is anomalously strong.  Two very weak blips at 2.426 and
2.426 may be background rather than reflections.  Very narrow, strong bytownite
reflections indicate a high degree of crystallinity and compositional homogeneity.

END_XRD_ANALYSIS.

COMPOSITIONAL_ANALYSIS_TYPE: None  # XRF, EM(WDS), ICP(Trace), WChem

COMPOSITION_TRACE: None

COMPOSITION_DISCUSSION:

No compositional analyses.

END_COMPOSITION_DISCUSSION.

MICROSCOPIC_EXAMINATION:

Optical examination gives the following mineral mode:

96 vol%  bytownite 

 4 vol%  sphene or garnet 

avg. grain size = 290µm

Clear rectangular grains with two cleavages, and twins.  Biaxial (+)
G. Swayze

END_MICROSCOPIC_EXAMINATION.

SPECTROSCOPIC_DISCUSSION:

END_SPECTROSCOPIC_DISCUSSION.

SPECTRAL_PURITY:  1c2c3c4c  # 1= 0.2-3, 2= 1.5-6, 3= 6-25, 4= 20-150 microns

LIB_SPECTRA_HED:	 where 	 Wave Range 	 Av_Rs_Pwr 	 Comment	

LIB_SPECTRA:	  splib04a r  776 	 0.2-3.0µm	 200 	 g.s.= 290 µm	

LIB_SPECTRA:	  splib05a r 1463 	 0.2-3.0µm	 200 	 g.s.= 	

LIB_SPECTRA:	  splib06a r 4058 	 	  	 g.s.= 	

LIB_SPECTRA:	  splib06a r 4071 	 	  	 g.s.=

File: sl1/usgs/library06/publication.splib06_web/ds231/DESCRIPT/M/calcite_gds304.html
USGS Spectroscopy Lab - Clark and others 2007 Spectral Library splib06a 

Clark and others 2007 USGS Data Series 231

  Spectral Library splib06a Sample Description

(For further information on spectroscopy, see:
  
  http://speclab.cr.usgs.gov)

TITLE: Calcite GDS304 DESCRIPT

DOCUMENTATION_FORMAT: MINERAL

SAMPLE_ID: GDS304

MINERAL_TYPE: Carbonate

MINERAL: Calcite (Calcite group)

FORMULA: CaCO3

FORMULA_HTML: CaCO3

COLLECTION_LOCALITY: Mexico

ORIGINAL_DONOR: U.S.G.S. purchase

CURRENT_SAMPLE_LOCATION: USGS Denver Spectroscopy Laboratory

ULTIMATE_SAMPLE_LOCATION: USGS Denver Spectroscopy Laboratory

SAMPLE_DESCRIPTION:

Calcite GDS304 was ground and sieved from Calcite GDS298 (Iceland Spar) purchased from Egger's Lapidary

July, 1999.

END_SAMPLE_DESCRIPTION.

Not Available

XRD_ANALYSIS:

Not available

END_XRD_ANALYSIS:

COMPOSITIONAL_ANALYSIS_TYPE: NONE  # XRF, EM(WDS), ICP(Trace),WChem

COMPOSITION_TRACE: None

COMPOSITION_DISCUSSION:

None

END_COMPOSITION_DISCUSSION.

MICROSCOPIC_EXAMINATION:

None
END_MICROSCOPIC_EXAMINATION.

SPECTROSCOPIC_DISCUSSION:

Spectrum resembles that of pure calcite with its high reflectance
and characteristic absorption features.

END_SPECTROSCOPIC_DISCUSSION.

SPECTRAL_PURITY:  1b2_3_4_  # 1= 0.2-3, 2= 1.5-6, 3= 6-25, 4= 20-150 microns

LIB_SPECTRA_HED:	 where 	 Wave Range 	 Av_Rs_Pwr 	 Comment	

LIB_SPECTRA:	  splib05a r 1485 	  0.2-3.0µm	 200  	 g.s.= 	

LIB_SPECTRA:	  splib06a r 4124 	 	  	 g.s.=

File: sl1/usgs/library06/publication.splib06_web/ds231/DESCRIPT/M/carnallite_nmnh98011.html
USGS Spectroscopy Lab - Clark and others 2007 Spectral Library splib06a 

Clark and others 2007 USGS Data Series 231

  Spectral Library splib06a Sample Description

(For further information on spectroscopy, see:
  
  http://speclab.cr.usgs.gov)

TITLE: Carnallite NMNH98011 DESCRIPT

DOCUMENTATION_FORMAT: MINERAL

SAMPLE_ID: NMNH98011

MINERAL_TYPE: Halide

MINERAL: Carnallite

FORMULA: KMgCl3*6H2O

FORMULA_HTML: KMgCl3•6H2O

COLLECTION_LOCALITY: Barcelona, Spain

ORIGINAL_DONOR: Smithsonian

CURRENT_SAMPLE_LOCATION: USGS Reston, Virginia

ULTIMATE_SAMPLE_LOCATION: USGS Reston, Virginia

SAMPLE_DESCRIPTION:

Hydrous chloride
Spectrum originally published in:
  Crowley, J.K., 1991, Visible and Near-Infrared (0.4 - 2.5µm)
  Reflectance Spectra of Playa Evaporite Minerals:  Journal of
  Geophysical Research, vol 96, no.B10, p. 16,231-16,240.

IMAGE_OF_SAMPLE:

NO PHOTO

END_SAMPLE_DESCRIPTION.

XRD_ANALYSIS:

Pure Carnallite.  (Jim Crowley, 1991)

END_XRD_ANALYSIS.

COMPOSITIONAL_ANALYSIS_TYPE: None  # XRF, EM(WDS), ICP(Trace), WChem

COMPOSITION_TRACE: None

COMPOSITION_DISCUSSION:

None

END_COMPOSITION_DISCUSSION.

MICROSCOPIC_EXAMINATION:

END_MICROSCOPIC_EXAMINATION.

SPECTROSCOPIC_DISCUSSION:

END_SPECTROSCOPIC_DISCUSSION.

SPECTRAL_PURITY:  1b2b3b4_  # 1= 0.2-3, 2= 1.5-6, 3= 6-25, 4= 20-150 microns

LIB_SPECTRA_HED:	 where 	 Wave Range 	 Av_Rs_Pwr 	 Comment	

LIB_SPECTRA:	  splib04a r  830 	 0.2-3.0µm	 200 	 g.s.= 	

LIB_SPECTRA:	  splib05a r 1556 	 0.2-3.0µm	 200 	 g.s.= 	

LIB_SPECTRA:	  splib06a r 4283 	 	  	 g.s.= 	

LIB_SPECTRA:	  splib06a r 4293 	 	  	 g.s.=
