Repository: PSI-edu/spectroscopy-tetracorder

The code here is covered by the GNU General Public License
[https://www.gnu.org/licenses/gpl.html](https://www.gnu.org/licenses/gpl.html)

# Tetracorder, Specpr, and spectral libraries

**Tetracorder** is a spectral identification and mapping system designed for 
mapping materials on solid surfaces in the Solar System, including the Earth,
other planets and satellites, asteroids and comets.  Tetracorder can also be
used in laboratory spectroscopy.  Tetracorder has 2 modes: 1) identification
of components in a single spectrum, and 2) identification and spatial mapping
using imaging spectrometer data.

**Specpr** (Spectrum Processing Routines) is a spectral analysis system

File: sl1/usgs/library06/publication.splib06_web/ds231/DESCRIPT/M/cassiterite_hs279.html
USGS Spectroscopy Lab - Clark and others 2007 Spectral Library splib06a 

Clark and others 2007 USGS Data Series 231

  Spectral Library splib06a Sample Description

(For further information on spectroscopy, see:
  
  http://speclab.cr.usgs.gov)

TITLE: Cassiterite HS279 DESCRIPT

DOCUMENTATION_FORMAT: MINERAL

SAMPLE_ID: HS279

MINERAL_TYPE: Oxide

MINERAL: Cassiterite (Rutile group)

FORMULA: SnO2

FORMULA_HTML: SnO2

COLLECTION_LOCALITY: Nigeria

ORIGINAL_DONOR: Hunt and Salisbury Collection

CURRENT_SAMPLE_LOCATION: USGS Denver Spectroscopy Laboratory

ULTIMATE_SAMPLE_LOCATION: USGS Denver Spectroscopy Laboratory

SAMPLE_DESCRIPTION:

Close to SnO2 with Sn 78.6%, O 21.4%.  Small amounts of Fe+3 may
be present and lesser amounts of Nb and Ta substitute for Sn.  The
structure is that of rutile.

"O-2.  Cassiterite.  Nigeria (279B).  Cassiterite, SnO2, is the most
important ore of tin.  It is often found in hydrothermal veins or
pegmatites, but also forms as a result of secondary processes in the
oxidation zone of weathered tin deposits.  Ferric iron is usually
present as well as small amounts of tantalum and niobium (columbium).  Because
features due to the Sn2+ ion occur only in the ultraviolet, it is
the presence of impurities which color the cassiterite so that it is
commonly reddish brown to almost black.  This particular sample is a
dark reddish brown massive variety, with inclusions of limonite and
quartz.  The fall-off in reflectivity of this sample toward the blue we
attribute to the presence of iron (0.2% by weight), which produces a
tailing off of the absorption edge of the conduction band due to
extrinsic absorption.  Near-infrared iron bands, which are seen in other
minerals in this series, are not displayed by cassiterite, because the
iron is not in an octahedral site.  In addition, the low reflectivity in
the 1µ region would tend to quench any bands, such as should be
displayed by a limonitic contaminant.  The principal effect of this
contaminant is seen in the largest particle size range, which has a
slightly higher reflectivity than the 74- 250µ size range.
Inspection of the 250-1200µ sample reveals that light colored
limonite and quartz inclusions are present as individual grains in this
size range, which probably explains its higher reflectivity.  The
reflectivity of all size ranges is reduced substantially in the infrared
after acid leaching has removed most of the ferric oxide."

Hunt, G.R., J.W.  Salisbury, and C.J.  Lenhoff, 1971, Visible and
near-infrared spectra of minerals and rocks:  III.  Oxides and
hydroxides.  Modern Geology, v.  2, p.  195-205.

Sieve interval 74 - 250µm.

The spectrum here goes to 0.2 µm, considerably shorter than the Hunt
and others  spectrum in the above paper.  From the new spectrum, we can see
that the features are not those of limonite.  However, the limonite
impurity may brighten the spectrum slightly.  Roger N.  Clark

IMAGE_OF_SAMPLE:

END_SAMPLE_DESCRIPTION.

XRD_ANALYSIS:

40 kV - 30 mA, 7.0-9.5 keV 

  File: cstrt279.out, -.mdi

Reference: JCPDS 41-1445 

Found: cassiterite 

Quartz sought but not found 

Comment: Exceptionally sharp peaks indicate high degree of
crystallinity and compositional homogeneity.  Found all reflections
with intensity > 1%. No other reflections present.

J.S. Huebner, J. Pickrell, T. Schaefer, written communication 1994

END_XRD_ANALYSIS:

COMPOSITIONAL_ANALYSIS_TYPE: None  # XRF, EM(WDS), ICP(Trace), WChem

COMPOSITION_TRACE: None

None

COMPOSITION_DISCUSSION:

END_COMPOSITION_DISCUSSION.

MICROSCOPIC_EXAMINATION:

Mode: 

77-82 vol% cassiterite 

10-15 vol% limonite grains 

  8 vol% magnetite (may be intergrown with cassiterite) 

Translucent red, high birefringence, weak pleochroism, all
consistent with cassiterite.  Acid wash and Franz-separator
treatment may be able to remove impurities.  G. Swayze.

END_MICROSCOPIC_EXAMINATION.

SPECTROSCOPIC_DISCUSSION:

END_SPECTROSCOPIC_DISCUSSION.

SPECTRAL_PURITY:  1c2b3b4b  # 1= 0.2-3, 2= 1.5-6, 3= 6-25, 4= 20-150 microns

LIB_SPECTRA_HED:	 where 	 Wave Range 	 Av_Rs_Pwr 	 Comment	

LIB_SPECTRA:	  splib04a r  852 	 0.2-3.0µm	 200 	 g.s.= 240 µm	

LIB_SPECTRA:	  splib05a r 1568 	 0.2-3.0µm	 200 	 g.s.= 	

LIB_SPECTRA:	  splib06a r 4337 	 	  	 g.s.= 	

LIB_SPECTRA:	  splib06a r 4349 	 	  	 g.s.=

File: sl1/usgs/library06/publication.splib06_web/ds231/DESCRIPT/M/celsian_hs200.html
USGS Spectroscopy Lab - Clark and others 2007 Spectral Library splib06a 

Clark and others 2007 USGS Data Series 231

  Spectral Library splib06a Sample Description

(For further information on spectroscopy, see:
  
  http://speclab.cr.usgs.gov)

TITLE: Celsian HS200 DESCRIPT

DOCUMENTATION_FORMAT: MINERAL

SAMPLE_ID: HS200

MINERAL_TYPE: Tectosilicate

MINERAL: Celsian (Feldspar group)

FORMULA: BaAl2Si2O8

FORMULA_HTML: BaAl2Si2O8

COLLECTION_LOCALITY: Australia

ORIGINAL_DONOR: Hunt and Salisbury Collection

CURRENT_SAMPLE_LOCATION: USGS Denver Spectroscopy Laboratory

ULTIMATE_SAMPLE_LOCATION: USGS Denver Spectroscopy Laboratory

SAMPLE_DESCRIPTION:

Forms series with Orthoclase. Dimorphous with Paracelsian.

"This barium feldspar contains garnet and tourmaline as impurity.  Its
spectrum displays a very well defined and intense 1.9µ water feature
with accompanying 1.4µ, 2.2µ, and 2.36µ features which are
surprisingly weak."

Hunt, G.R., J.W. Salisbury, and C.J. Lenhoff, 1973, Visible
and near-infrared spectra of minerals and rocks:  VI. Additional
silicates.  Modern Geology, v. 4, p. 85-106.

Sieve interval 74 - 250µm.

The impurities cause the large 2.0 band, and the weak features at 1.4
µm and in the 2.2-2.4 µm region.  Celsian has no diagnostic
spectral features in this spectral region.  Roger N.  Clark

IMAGE_OF_SAMPLE:

END_SAMPLE_DESCRIPTION.

XRD_ANALYSIS:

Quartz - major component 

Feldspar - major component (max microcline is best match) 

Trioctahedral mica - more than a trace (phlogopite?) 

Minor amounts of other minerals possible 

Konnert, Judith and Marta Flohr, 1992, unpublished data, USGS
Reston, VA.

END_XRD_ANALYSIS.

COMPOSITIONAL_ANALYSIS_TYPE: None  # XRF, EM(WDS), ICP(Trace), WChem

COMPOSITION_TRACE: None

COMPOSITION_DISCUSSION:

None

END_COMPOSITION_DISCUSSION.

MICROSCOPIC_EXAMINATION:

Mode: 

98-99 vol% celsian feldspar 

  1-2 vol% tourmaline (pleochroic, conchoidal fracture) 

  trace(garnet?, deep green) 

Twins, two cleavages at 90 degrees, biaxial (-), low order
interference color, 2-3 vol% fluid inclusions, some alteration
(about 5 vol%).  All consistent with celsian.  Smaller (10-20 µm)
grains coat larger grains up to 20-30% surface of larger grains.  G.
Swayze.

END_MICROSCOPIC_EXAMINATION.

SPECTROSCOPIC_DISCUSSION:

END_SPECTROSCOPIC_DISCUSSION.

SPECTRAL_PURITY:  1d2d3d4d  # 1= 0.2-3, 2= 1.5-6, 3= 6-25, 4= 20-150 microns

LIB_SPECTRA_HED:	 where 	 Wave Range 	 Av_Rs_Pwr 	 Comment	

LIB_SPECTRA:	  splib04a r  873 	 0.2-3.0µm	 200 	 g.s.= 253 µm	

LIB_SPECTRA:	  splib05a r 1590 	 0.2-3.0µm	 200 	 g.s.= 	

LIB_SPECTRA:	  splib06a r 4447 	 	  	 g.s.= 	

LIB_SPECTRA:	  splib06a r 4459 	 	  	 g.s.=

File: sl1/usgs/library06/publication.splib06_web/ds231/DESCRIPT/M/chalcopyrite_hs431.html
USGS Spectroscopy Lab - Clark and others 2007 Spectral Library splib06a 

Clark and others 2007 USGS Data Series 231

  Spectral Library splib06a Sample Description

(For further information on spectroscopy, see:
  
  http://speclab.cr.usgs.gov)

TITLE: Chalcopyrite HS431 DESCRIPT

DOCUMENTATION_FORMAT: MINERAL

SAMPLE_ID: HS431

MINERAL_TYPE: Sulfide

MINERAL: Chalcopyrite (Chalcopyrite group)

FORMULA: CuFeS2

FORMULA_HTML: CuFeS2

COLLECTION_LOCALITY: Quebec

ORIGINAL_DONOR: Hunt and Salisbury Collection

CURRENT_SAMPLE_LOCATION: USGS Denver Spectroscopy Laboratory

ULTIMATE_SAMPLE_LOCATION: USGS Denver Spectroscopy Laboratory

SAMPLE_DESCRIPTION:

Forms series with Eskebornite.

Spectra for this sample were originally published in: Hunt, G.R., J.W. Salisbury,
  and C.J. Lenhoff, 1971, Visible and near-infrared spectra of minerals and rocks:
  IV. Sulfides and sulfates Modern Geology, v. 3, p. 1-14.

With the note: "It exhibits typical opaque behavior, decreasing in reflectivity
  as its particle size is reduced. It is not, however, spectrally featureless.
  A fall-off in the reflectivity toward the blue, together with a weak band near
  0.9µm, results in the characteristic brass-yellow color of this mineral.
  Both spectral features are due to iron, which is present in chalcopyrite in
  the trivalent state (Deer and others, 1962). The copper also makes a contribution
  to the feature near 0.9µm. This sample is contaminated with approximately
  10% pyrrhotite, which has no appreciable effect on the spectrum."

Sample measured for the library was the 74-250µm sieve interval.

IMAGE_OF_SAMPLE:

END_SAMPLE_DESCRIPTION.

XRD_ANALYSIS:

40 kV - 30 mA, 7.3-9.5 keV 

File: chpyr431_mdi, *.out (smear mount on quartz plate) 

References: JCPDS #37-471, #5-566; Huebner's reference patterns 

Found: Chalcopyrite, minor sphalerite 

Comment: Moderately sharp, symmetrical peaks suggest moderate crystallinity
  and compositional heterogeneity. Sphalerite lattice spacing's consistent with
  ZnS composition (Fe-poor sphalerite).

J.S. Huebner, J. Pickrell, and T. Schaefer, 1994,  written
communication.

END_XRD_ANALYSIS.

COMPOSITIONAL_ANALYSIS_TYPE: None  # XRF, EM(WDS), ICP(Trace), WChem

COMPOSITION_TRACE: None

COMPOSITION_DISCUSSION:

None.

END_COMPOSITION_DISCUSSION.

MICROSCOPIC_EXAMINATION:

Mode: 

95 vol% chalcopyrite (yellow-gold color) 

 5 vol% pyrrhotite (slightly magnetic) 

  trace quartz 

Opaque, yellow-gold metallic luster, uneven fracture.  G. Swayze.

END_MICROSCOPIC_EXAMINATION.

SPECTROSCOPIC_DISCUSSION:

END_SPECTROSCOPIC_DISCUSSION.

SPECTRAL_PURITY:  1b2b3c4_  # 1= 0.2-3, 2= 1.5-6, 3= 6-25, 4= 20-150 microns

LIB_SPECTRA_HED:	 where 	 Wave Range 	 Av_Rs_Pwr 	 Comment	

LIB_SPECTRA:	  splib04a r  905 	 0.2-3.0µm	 200 	 g.s.= 246 µm	

LIB_SPECTRA:	  splib05a r 1614 	 0.2-3.0µm	 200 	 g.s.= 	

LIB_SPECTRA:	  splib06a r 4557 	 	  	 g.s.= 	

LIB_SPECTRA:	  splib06a r 4568 	 	  	 g.s.=

File: sl1/usgs/library06/publication.splib06_web/ds231/DESCRIPT/M/chlorite_hs179.html
USGS Spectroscopy Lab - Clark and others 2007 Spectral Library splib06a 

Clark and others 2007 USGS Data Series 231

  Spectral Library splib06a Sample Description

(For further information on spectroscopy, see:
  
  http://speclab.cr.usgs.gov)

TITLE: Chlorite HS179 DESCRIPT

DOCUMENTATION_FORMAT: MINERAL

SAMPLE_ID: HS179

MINERAL_TYPE: Phyllosilicate

MINERAL: Chlorite (Chlorite group)

FORMULA: (Mg,Fe)3(Si,Al)4O10(OH)2-(Mg,Fe)3(OH)6

FORMULA_HTML: (Mg,Fe)3(Si,Al)4O10(OH)2-(Mg,Fe)3(OH)6

COLLECTION_LOCALITY: Colorado

ORIGINAL_DONOR: Hunt and Salisbury Collection

CURRENT_SAMPLE_LOCATION: USGS Denver Spectroscopy Laboratory

ULTIMATE_SAMPLE_LOCATION: USGS Denver Spectroscopy Laboratory

SAMPLE_DESCRIPTION:

A spectrum for this sample was published in:
Hunt, G.R., J.W. Salisbury, 1970, Visible and near-infrared
spectra of minerals and rocks: I. Silicate minerals.  Modern
Geology, v. 1, p. 283-300.

With the note: "This specimen appears to be quite pure.  The
spectrum displays three broad bands between 0.7 and 1.1µm.  The
bands at 0.7µm (barely discernible in this spectrum but very
marked in the following sample (HS197) and at 0.9µm are due to
Fe3+ in six fold coordination.  The band near 1.1µm is due to the
ferrous ion in six fold coordination.  The sharp features at
1.4µm and between 2.0 and 2.6 µm are hydroxyl bands as in
previous samples."

For additional information on spectral features of chlorites see:
King, T.V.V. and R.N. Clark, 1989, Spectral Characteristics of
Chlorites and Mg-Serpentines Using high-Resolution Reflectance
Spectroscopy. Jour. Geophys. Res., 13,997-14,008.

IMAGE_OF_SAMPLE:

END_SAMPLE_DESCRIPTION.

XRD_ANALYSIS:
 
40 kV - 30 mA, 7.0-9.5 keV 

File: chlor179.mdi, *.out 

References: Bailey (198-, MSA vol.13, p.557); Huebner's reference patterns 

  Found: Tri-octahedral mica, trace 7 or 14 Angstrom phase, and an un indexed
  weak reflection at 3.71 Angstroms 

Comment: The mica could be indexed as a 1M phlogopite; the pattern is very similar
to biotite MBLM.  Reflections at 7.2 and 3.54 Angstroms are consistent with a
chlorite or a kaolinite mineral.  No 14 Angstroms reflection was observed.

END_XRD_ANALYSIS.

COMPOSITIONAL_ANALYSIS_TYPE:  None  # XRF, EM(WDS), ICP(Trace), WChem

COMPOSITION_TRACE: None

COMPOSITION_DISCUSSION:

END_COMPOSITION_DISCUSSION.

MICROSCOPIC_EXAMINATION:

Basal cleavage, low relief, slight pleochroism, 1st order gray,
biaxial (-), 2V= 10 degrees, twins, all consistent with chlorite.
G. Swayze.

END_MICROSCOPIC_EXAMINATION.

SPECTROSCOPIC_DISCUSSION:

END_SPECTROSCOPIC_DISCUSSION.

SPECTRAL_PURITY:  1b2b3b4_  # 1= 0.2-3, 2= 1.5-6, 3= 6-25, 4= 20-150 microns

LIB_SPECTRA_HED:	 where 	 Wave Range 	 Av_Rs_Pwr 	 Comment	

LIB_SPECTRA:	  splib04a r  949 	  0.2-3.0µm	 200  	 g.s.= 	

LIB_SPECTRA:	  splib05a r 1683 	  0.2-3.0µm	 200  	 g.s.= 	

LIB_SPECTRA:	  splib06a r 4691 	 	  	 g.s.= 	

LIB_SPECTRA:	  splib06a r 4703 	 	  	 g.s.=

File: sl1/usgs/library06/publication.splib06_web/ds231/DESCRIPT/M/chlorite_hs197.html
USGS Spectroscopy Lab - Clark and others 2007 Spectral Library splib06a 

Clark and others 2007 USGS Data Series 231

  Spectral Library splib06a Sample Description

(For further information on spectroscopy, see:
  
  http://speclab.cr.usgs.gov)

TITLE: Chlorite HS197.3b DESCRIPT

DOCUMENTATION_FORMAT: MINERAL

SAMPLE_ID: HS197.3b

MINERAL_TYPE: Phyllosilicate

MINERAL: Chlorite

FORMULA: (Mg,Fe)3(Si,Al)4O10(OH)2-(Mg,Fe)3(OH)6

FORMULA_HTML: (MgFe)3(SiAl)4O10(OH)2-(MgFe)3(OH)6

COLLECTION_LOCALITY: Calaveras County, Calif.

ORIGINAL_DONOR: Hunt and Salisbury

CURRENT_SAMPLE_LOCATION: U.S.G.S. Denver Spectroscopy Laboratory.

ULTIMATE_SAMPLE_LOCATION: U.S.G.S. Denver Spectroscopy Laboratory.

SAMPLE_DESCRIPTION:

IMAGE_OF_SAMPLE:

NO PHOTO

END_SAMPLE_DESCRIPTION.

XRD_ANALYSIS:

Not Available

END_XRD_ANALYSIS.

COMPOSITIONAL_ANALYSIS_TYPE: NONE  # XRF, EM(WDS), ICP(Trace),WChem

COMPOSITION_TRACE: None

COMPOSITION_DISCUSSION:

END_COMPOSITION_DISCUSSION.

MICROSCOPIC_EXAMINATION:

END_MICROSCOPIC_EXAMINATION.

SPECTROSCOPIC_DISCUSSION:

END_SPECTROSCOPIC_DISCUSSION.

SPECTRAL_PURITY: 1b2b3b4b  # 1= 0.2-3, 2= 1.5-6, 3= 6-25, 4= 20-150 microns

LIB_SPECTRA_HED:	 where 	 Wave Range 	 Av_Rs_Pwr 	 Comment	

LIB_SPECTRA:	  splib05a r 1661 	  0.2-3.0µm	 200  	 g.s.= 	

LIB_SPECTRA:	  splib06a r 4745 	 	  	 g.s.= 	

LIB_SPECTRA:	  splib06a r 4759 	 	  	 g.s.=

File: sl1/usgs/library06/publication.splib06_web/ds231/DESCRIPT/M/chromite_hs281.html
USGS Spectroscopy Lab - Clark and others 2007 Spectral Library splib06a 

Clark and others 2007 USGS Data Series 231

  Spectral Library splib06a Sample Description

(For further information on spectroscopy, see:
  
  http://speclab.cr.usgs.gov)

TITLE: Chromite HS281 DESCRIPT

DOCUMENTATION_FORMAT: MINERAL

SAMPLE_ID: HS281

MINERAL_TYPE: Oxide

MINERAL: Chromite (Spinel group)

FORMULA: Fe+2Cr2O4

FORMULA_HTML: Fe+2Cr2O4

COLLECTION_LOCALITY: Sierra Leone

ORIGINAL_DONOR: Hunt and Salisbury Collection

CURRENT_SAMPLE_LOCATION: USGS Denver Spectroscopy Laboratory

ULTIMATE_SAMPLE_LOCATION: USGS Denver Spectroscopy Laboratory

SAMPLE_DESCRIPTION:

Forms series with Magnesiochromite and with Hercynite.
Dimorphous with Donathite.

Some Mg is always present substituting for Fe+2 and some Al and
Fe+3 may substitute for chromium.  There is extensive solid solution
between chromite and magnesiochromite, MgCr2O4.  Occurs chiefly
in ultramafic igneous rocks and is a common constituent of peridotites
and other ultrabasic rocks and of serpentines derived from them.

Sieve interval 74 - 250µm.

IMAGE_OF_SAMPLE:

END_SAMPLE_DESCRIPTION.

XRD_ANALYSIS:

40 kV - 30 mA, 6.5-9.5 keV 

  File: chrom281.out, *.mdi; chrm281b.out, *.mdi (smear mounts on quartz plates)

References: Huebner's reference patterns 

Found: Spinel with ao=8.25 Angstroms, minor chlorite and spinel with ao=8.30 Angstrom;
unidentified weak reflections at 2.58. 2.54. 2.44, 2.030, 2.002, and 1.544
Angstroms. 

Comment: The peaks are sharp and well formed, suggesting good crystallinity
and compositional heterogeneity.  The spinel compositions are distinct,
indicating a bimodal distribution of composition rather than a continuous
range of solid solution.  Most members of the spinel group, including
chromite (ao=8.33-8.38 Angstroms), have unit cells larger than those observed.
Galaxite has ao=8.28 Angstroms, close to the observed values, and spinel,
hercynite, and gahnite have smaller unit cells (ao=8.08-8.14 Angstroms).  If the
HS281 contains chromite, it has substantial solid solution, most likely
with  with spinel (MgAl2O4).  The textural relationship between the two
grains is not known, but if one forms cores, the other mantles, optical
spectra may see only one spinel composition.  The chlorite has a weak
14 Angstroms reflection.

J.S. Huebner, J. Pickrell, and T. Schaefer, 1994,  written
communication.

END_XRD_ANALYSIS.

COMPOSITIONAL_ANALYSIS_TYPE: None  # XRF, EM(WDS), ICP(Trace), WChem

COMPOSITION_TRACE: None

None

COMPOSITION_DISCUSSION:

None

END_COMPOSITION_DISCUSSION.

MICROSCOPIC_EXAMINATION:

Mode:  

50 vol% chromite 

30 vol% Fe-stained feldspar 

20 vol% white mica 

Chromite has transparent edges, otherwise opaque. Spectrum reflectance level
  so low that any features due to impurities are obscured. G. Swayze.

END_MICROSCOPIC_EXAMINATION.

SPECTROSCOPIC_DISCUSSION:

END_SPECTROSCOPIC_DISCUSSION.

SPECTRAL_PURITY:  1b2b3c4b  # 1= 0.2-3, 2= 1.5-6, 3= 6-25, 4= 20-150 microns

LIB_SPECTRA_HED:	 where 	 Wave Range 	 Av_Rs_Pwr 	 Comment	

LIB_SPECTRA:	  splib04a r 1020 	 0.2-3.0µm	 200 	 g.s.= 225 µm	

LIB_SPECTRA:	  splib05a r 1809 	 0.2-3.0µm	 200 	 g.s.= 	

LIB_SPECTRA:	  splib06a r 5107 	 	  	 g.s.= 	

LIB_SPECTRA:	  splib06a r 5120 	 	  	 g.s.=

File: sl1/usgs/library06/publication.splib06_web/ds231/DESCRIPT/M/chrysocolla_hs297.html
USGS Spectroscopy Lab - Clark and others 2007 Spectral Library splib06a 

Clark and others 2007 USGS Data Series 231

  Spectral Library splib06a Sample Description

(For further information on spectroscopy, see:
  
  http://speclab.cr.usgs.gov)

TITLE: Chrysocolla HS297 DESCRIPT

DOCUMENTATION_FORMAT: MINERAL

SAMPLE_ID: HS297

MINERAL_TYPE: Phyllosilicate

MINERAL: Chrysocolla

FORMULA: (Cu,Al)2H2Si2O5(OH)4*nH2O

FORMULA_HTML: (Cu,Al)2H2Si2O5(OH)4•nH2O

COLLECTION_LOCALITY: Miami, AZ

ORIGINAL_DONOR: Hunt and Salisbury Collection

CURRENT_SAMPLE_LOCATION: USGS Denver Spectroscopy Laboratory

ULTIMATE_SAMPLE_LOCATION: USGS Denver Spectroscopy Laboratory

SAMPLE_DESCRIPTION:

Chrysocolla is a hydrogel or gelatinous precipitate.

"C-5 Chrysocolla 297B--Miami, Ariz.  CuSi03nH20:  Chrysocolla is
a secondary mineral occurring in  the oxidized zone of copper veins. The  spectrum is
dominated by the intense Cu2+ absorption near 0.75 µ,
which together with the fall off in reflectivity to the blue, produces a
reflectivity maximum near 0.5 µ and the blue green color of the
mineral.  Constitutional water produces the very intense 1.42 µ and
1.92 µ bands as well as the 2.23 µ feature."

Hunt, G.R., J.W.  Salisbury, and C.J.  Lenhoff, 1973, Visible and
near-infrared spectra of minerals and rocks:  VI.  Additional silicates.
Modern Geology, v.  4, p.  85-106.

Sieve interval 74 - 250µm.

IMAGE_OF_SAMPLE:

END_SAMPLE_DESCRIPTION.

XRD_ANALYSIS:

Quartz - significant component 

Chrysocolla - possible component 

Note: Except for quartz this sample is amorphous.  Chrysocolla is
amorphous, therefore XRD is not a definitive test for chrysocolla. 

Konnert, Judith and Marta Flohr, 1992, unpublished data, USGS
Reston, VA.

END_XRD_ANALYSIS.

COMPOSITIONAL_ANALYSIS_TYPE: None  # XRF, EM(WDS), ICP(Trace), WChem

COMPOSITION_TRACE: None

COMPOSITION_DISCUSSION:

None

END_COMPOSITION_DISCUSSION.

MICROSCOPIC_EXAMINATION:

mode: 

90 vol% chrysocolla 

10 vol% cryptocrystalline quartz 

Light blue color, conchoidal fracture, fine fibrous crystal habit so optic
  sign cannot be determined (actually chrysocolla is amorphous so it would not
  have an optic sign). Soft. All consistent with chrysocolla. G. Swayze.

END_MICROSCOPIC_EXAMINATION.

SPECTROSCOPIC_DISCUSSION:

END_SPECTROSCOPIC_DISCUSSION.

SPECTRAL_PURITY:  1b2b3c4b  # 1= 0.2-3, 2= 1.5-6, 3= 6-25, 4= 20-150 microns

LIB_SPECTRA_HED:	 where 	 Wave Range 	 Av_Rs_Pwr 	 Comment	

LIB_SPECTRA:	  splib04a r 1031 	 0.2-3.0µm	 200 	 g.s.= 217 µm	

LIB_SPECTRA:	  splib05a r 1821 	 0.2-3.0µm	 200 	 g.s.= 	

LIB_SPECTRA:	  splib06a r 5163 	 	  	 g.s.= 	

LIB_SPECTRA:	  splib06a r 5175 	 	  	 g.s.=

File: sl1/usgs/library06/publication.splib06_web/ds231/DESCRIPT/M/chrysotile_hs323.html
USGS Spectroscopy Lab - Clark and others 2007 Spectral Library splib06a 

Clark and others 2007 USGS Data Series 231

  Spectral Library splib06a Sample Description

(For further information on spectroscopy, see:
  
  http://speclab.cr.usgs.gov)

TITLE: Chrysotile HS323 DESCRIPT

DOCUMENTATION_FORMAT: MINERAL

SAMPLE_ID: HS323

MINERAL_TYPE: Phyllosilicate

MINERAL: Chrysotile (Kaolinite-Serpentine Group)

FORMULA: Mg3Si2O5(OH)4

FORMULA_HTML: Mg3Si2O5(OH)4

COLLECTION_LOCALITY: Arizona

ORIGINAL_DONOR: Smithsonian

CURRENT_SAMPLE_LOCATION: U.S.G.S. Denver Spectroscopy Laboratory.

ULTIMATE_SAMPLE_LOCATION: U.S.G.S. Denver Spectroscopy Laboratory.

SAMPLE_DESCRIPTION:

Chrysotile was not available in grain sizes greater than 200µm
and was not sieved to grain sizes less than 200µm because of its
carcinogenic character.

IMAGE_OF_SAMPLE:

END_SAMPLE_DESCRIPTION.

XRD_ANALYSIS:
 
This is a pure chrysotile.  Sample analysis by Norma Vergo.

Clark, R.N., T.V.V. King, M. Klejwa, G. Swayze, and N. Vergo, 1990,
High spectral resolution reflectance spectroscopy of minerals:
J. Geophys Res.
12653-12680.

END_XRD_ANALYSIS.

COMPOSITIONAL_ANALYSIS_TYPE: None  # XRF, EM(WDS), ICP(Trace), WChem

COMPOSITION_TRACE:

COMPOSITION_DISCUSSION:

Several attempts were made to chemically analyze this sample by XRF. However,
  sufficient quantities were not available to perform a reliable analysis.

END_COMPOSITION_DISCUSSION.

MICROSCOPIC_EXAMINATION:

Microscopically this is a pure chrysotile.  Fibers avg. diameter is
about 8 µm from optical observations.  G. Swayze.

END_MICROSCOPIC_EXAMINATION.

SPECTROSCOPIC_DISCUSSION:

END_SPECTROSCOPIC_DISCUSSION.

SPECTRAL_PURITY:  1a2_3_4_  # 1= 0.2-3, 2= 1.5-6, 3= 6-25, 4= 20-150 microns

LIB_SPECTRA_HED:	 where 	 Wave Range 	 Av_Rs_Pwr 	 Comment	

LIB_SPECTRA:	  splib04a r 1042 	  0.2-2.7µm	 200  	 g.s.= 8 µm 	

LIB_SPECTRA:	  splib05a r 1832 	  0.2-2.5µm	 200  	 g.s.= 8 µm 	

LIB_SPECTRA:	  splib06a r 5218 	 	  	 g.s.=

File: sl1/usgs/library06/publication.splib06_web/ds231/DESCRIPT/M/chrysotile_ml99-12c.html
USGS Spectroscopy Lab - Clark and others 2007 Spectral Library splib06a 

Clark and others 2007 USGS Data Series 231

  Spectral Library splib06a Sample Description

(For further information on spectroscopy, see:
  
  http://speclab.cr.usgs.gov)

TITLE: Chrysotile_Gneiss ML99-12C DESCRIPT

DOCUMENTATION_FORMAT: MINERAL

SAMPLE_ID: ML99-12C

MINERAL_TYPE: Phyllosilicate

MINERAL: Chrysotile (Kaolinite-Serpentine Group)

FORMULA: Mg3Si2O5(OH)4

FORMULA_HTML: Mg3Si2O5(OH)4

COLLECTION_LOCALITY: California Asbestos Quarry near New Melones Reservoir, CA

ORIGINAL_DONOR: California Asbestos Corporation

CURRENT_SAMPLE_LOCATION: U.S.G.S. Denver Spectroscopy Laboratory.

ULTIMATE_SAMPLE_LOCATION: U.S.G.S. Denver Spectroscopy Laboratory.

SAMPLE_DESCRIPTION:

Fine fiber Chrysotile

Sample from the California Asbestos Quarry located 1 km west of the New Melones
  Reservoir and 16 km west of Sonora, California in the foothills of the Sierra
  Nevada. Sample was collected from the NE pit wall in Dec. of 1999. Sample is
  from a vein of fibrous chrysotile sandwiched between massive antigorite wall
  rock. Sample used for spectral and XRD analysis was hand picked.

IMAGE_OF_SAMPLE:

NO PHOTO

END_SAMPLE_DESCRIPTION.

XRD_ANALYSIS:

XRD done by Jim Post indicates sample is chrysotile with
considerable magnetite intermixed.

END_XRD_ANALYSIS.

COMPOSITIONAL_ANALYSIS_TYPE: NONE  # XRF, EM(WDS), ICP(Trace),WChem

COMPOSITION_TRACE: None

COMPOSITION_DISCUSSION:

END_COMPOSITION_DISCUSSION.

MICROSCOPIC_EXAMINATION:

END_MICROSCOPIC_EXAMINATION.

SPECTROSCOPIC_DISCUSSION:

Spectrum is typical of chrysotile with strong Fe-absorptions in the 0.5- 1.3
  micron region and sharp vibrational features at 1.389, 2.126, and 2.3255 microns.
  The 1.389 micron absorption is the 1st overtone of the OH stretch while the
  2.3255 micron absorption is the Mg-OH combination band. There is no spectral
  evidence of the magnetite which probably just lowers the overall reflectance
  of the sample.

END_SPECTROSCOPIC_DISCUSSION.

SPECTRAL_PURITY: 1b2_3_4_  # 1= 0.2-3, 2= 1.5-6, 3= 6-25, 4= 20-150 microns

LIB_SPECTRA_HED:	 where 	 Wave Range 	 Av_Rs_Pwr 	 Comment	

LIB_SPECTRA:	  splib05a r 1864 	  0.2-3.0µm	 200  	 g.s.= 	

LIB_SPECTRA:	  splib06a r 5250 	 	  	 g.s.=

File: sl1/usgs/library06/publication.splib06_web/ds231/DESCRIPT/M/clinochlore_gds157.html
USGS Spectroscopy Lab - Clark and others 2007 Spectral Library splib06a 

Clark and others 2007 USGS Data Series 231

  Spectral Library splib06a Sample Description

(For further information on spectroscopy, see:
  
  http://speclab.cr.usgs.gov)

TITLE: Clinochlore_Fe GDS157 Chlorite DESCRIPT

DOCUMENTATION_FORMAT: MINERAL

SAMPLE_ID: GDS157

MINERAL_TYPE: Phyllosilicate

MINERAL: Ferroan Clinochlore (Ripidolite) (Chlorite group)

FORMULA: (Fe+2,Mg)5Al(Si3Al)O10(OH)8

FORMULA_HTML: (Fe+2,Mg)5Al(Si3Al)O10(OH)8

COLLECTION_LOCALITY: Flagstaff Hill, California

ORIGINAL_DONOR: Jim Post

CURRENT_SAMPLE_LOCATION: USGS Denver Spectroscopy Laboratory

ULTIMATE_SAMPLE_LOCATION: USGS Denver Spectroscopy Laboratory

SAMPLE_DESCRIPTION:

This sample is described in:

Post, J.L. and C.C. Plummer, 1972, The chlorite series of Flagstaff
Hill area, California: A preliminary investigation.  Clays and Clay
Minerals, v.20, pp271-283.

Jim Post, 1993, written communication.

The sample GDS157.b is formerly
sample GDS307 and was ground and sieved from sample GDS157.
GDS157.b is a sieved sample with sieve interval 75 to 150 microns.

IMAGE_OF_SAMPLE:

END_SAMPLE_DESCRIPTION.

XRD_ANALYSIS:

40 kV - 30 mA, 6.5-9.5 keV, smear mount (ripidolt.out); 45 kV -
35 mA, 7.3- 9.5 keV, random mount (ripidlt2.out) 

 References: Bailey (1988), Huebner's reference patterns 

 Found: Chlorite, type IIb, one weak but distinct reflection at
  9.7 Angstroms (mica?), and one very weak reflection at 7.7
  Angstroms. 

 Sought but not found: quartz 

Comments: Many sharp reflections indicate very good crystallinity. Ripidlt2
  is one of the best chlorite patterns I have ever seen. The chemical analysis
  places this chlorite in the composition range once called ripidolite. Note that
  the unidentified reflection at 7.7 Angstroms is also present in clinochlore
  GDS158."

J.S. Huebner, J. Pickrell, and J. Randow, 1993,  written communication.

END_XRD_ANALYSIS.

COMPOSITIONAL_ANALYSIS_TYPE:  # XRF

COMPOSITION

  KEYWORD	Oxide 

  ASCII	Amount 	Weight

  Percent, %	Oxide
html	

COMPOSITION:	SiO2	  25.2  	wt%	SiO2 	

COMPOSITION:	TiO2	  0.90  	wt%	TiO2 	

COMPOSITION:	Al2O3	  19.6  	wt%	Al2O3 	

COMPOSITION:	Cr2O3	  0.057 	wt%	Cr2O3 	

COMPOSITION:	Fe2O3	  25.3  	wt%	Fe2O3 	

COMPOSITION:	NiO	  0.051 	wt%	NiO 	

COMPOSITION:	MnO	  0.11  	wt%	MnO 	

COMPOSITION:	MgO	  16.6  	wt%	MgO 	

COMPOSITION:	CaO	  0.11  	wt%	CaO 	

COMPOSITION:	Na2O	  0.27  	wt%	Na2O 	

COMPOSITION:	K2O	  0.03  	wt%	K2O 	

COMPOSITION:	LOI	  10.0  	wt%	LOI 	

COMPOSITION:	Total	  98.228 	wt%	

COMPOSITION:	O=Cl,F,S	  	wt%	#correction for Cl, F, S	

COMPOSITION:	New Total	  	wt%	

COMPOSITION_TRACE: None

COMPOSITION_DISCUSSION:

None

END_COMPOSITION_DISCUSSION.

MICROSCOPIC_EXAMINATION:

Low order gray interference color, green pleochroic color, basal
cleavage, all consistent with chlorite.  No other mica obvious, some
brown Fe staining present in some grains.  G. Swayze. 

END_MICROSCOPIC_EXAMINATION.

SPECTROSCOPIC_DISCUSSION:

END_SPECTROSCOPIC_DISCUSSION.

SPECTRAL_PURITY:  1a2a3a4_  # 1= 0.2-3, 2= 1.5-6, 3= 6-25, 4= 20-150 microns

LIB_SPECTRA_HED:	 where 	 Wave Range 	 Av_Rs_Pwr 	 Comment	

LIB_SPECTRA:	  splib04a r 1076 	 0.2-3.0µm	 200 	 g.s.= 	

LIB_SPECTRA:	  splib05a r 1661 	 0.2-3.0µm	 200 	 g.s.= 	

LIB_SPECTRA:	  splib05a r 1977 	 0.2-3.0µm	 200 	 g.s.= 	

LIB_SPECTRA:	  splib05a r 1990 	  1.3-5.3µm	 200  	 g.s.= 	

LIB_SPECTRA:	  splib06a r 5542 	 	  	 g.s.= 	

LIB_SPECTRA:	  splib06a r 5556 	 	  	 g.s.= 	

LIB_SPECTRA:	  splib06a r 5580 	 	  	 g.s.= 	

LIB_SPECTRA:	  splib06a r 5621 	 	  	 g.s.=

File: sl1/usgs/library06/publication.splib06_web/ds231/DESCRIPT/M/clintonite_nmnh126553.html
USGS Spectroscopy Lab - Clark and others 2007 Spectral Library splib06a 

Clark and others 2007 USGS Data Series 231

  Spectral Library splib06a Sample Description

(For further information on spectroscopy, see:
  
  http://speclab.cr.usgs.gov)

TITLE: Clintonite NMNH126553 DESCRIPT

DOCUMENTATION_FORMAT: MINERAL

SAMPLE_ID: NMNH126553

MINERAL_TYPE: Phyllosilicate

MINERAL: Clintonite (Mica group)

FORMULA: Ca(Mg,Al)3(Al3Si)O10(OH)2

FORMULA_HTML: Ca(Mg,Al)3(Al3Si)O10(OH)2

COLLECTION_LOCALITY: Copper Mtn, Prince of Wales Island, Alaska

ORIGINAL_DONOR: National Museum of Natural History

CURRENT_SAMPLE_LOCATION: USGS Denver Spectroscopy Laboratory

ULTIMATE_SAMPLE_LOCATION: USGS Denver Spectroscopy Laboratory

SAMPLE_DESCRIPTION:

IMAGE_OF_SAMPLE:

NO PHOTO

END_SAMPLE_DESCRIPTION.

XRD_ANALYSIS:

40 kV - 30 mA (clntnit.out); 45 kV - 35 mA, sample ground with
 glass (clntnit2.out);

40 kV - 30 mA, random mount (clntnt3.out),
 all with single channel analyzer set at 6.5-9.5 keV. 

 References: calculated xanthophyllite pattern of Borg and Smith
  (1969); JCPDS #20-321; 1M and 2M1 patterns calculated
  by H.T. Evans, Jr., using Akhundov and others (1961) and
  Takeuchi (1965) 

 Found: Clintonite 1M, a subordinate unidentified phase, and minor
  chlorite. 

Comments: Persistent preferred orientation makes indexing, and thus
  complete interpretation, of these patterns uncertain.  I
  refined the cell to a = 5.202(2), b = 9.808(6), c = 9.815(3),
  and Beta = 100.17(3) degrees, but uncertainties in indexing increase
  the uncertainty in the cell dimensions over the uncertainties
  shown.  The observed pattern matches the calculated 1M
  pattern much more closely than the 2M1 pattern;
  nevertheless, some intensity variations are bizarre.
  Residual reflections consist of weak, broad chlorite (001)
  and (002) reflections and 11 moderate to very weak, but
  very sharp, reflections of an unidentified phase, perhaps
  a layer silicate.  (This unidentified phase may have
  additional strong reflections that overlap with the
  clintonite).  The pattern is most unusual in that the
  three phases can be distinguished by the sharpness of
  their peaks; for this reason I doubt that there are two
  unidentified phases.

J.S. Huebner, J. Pickrell, and T. Schaefer, 1994,  written communication.

END_XRD_ANALYSIS.

COMPOSITIONAL_ANALYSIS_TYPE: None  # XRF, EM(WDS), ICP(Trace), WChem

COMPOSITION_TRACE: None

COMPOSITION_DISCUSSION:

END_COMPOSITION_DISCUSSION.

MICROSCOPIC_EXAMINATION:

END_MICROSCOPIC_EXAMINATION.

SPECTROSCOPIC_DISCUSSION:

END_SPECTROSCOPIC_DISCUSSION.

SPECTRAL_PURITY:  1c2_3_4_  # 1= 0.2-3, 2= 1.5-6, 3= 6-25, 4= 20-150 microns

LIB_SPECTRA_HED:	 where 	 Wave Range 	 Av_Rs_Pwr 	 Comment	

LIB_SPECTRA:	  splib04a r 1175 	 0.2-3.0µm	 200 	 g.s.= 	

LIB_SPECTRA:	  splib05a r 2103 	 0.2-3.0µm	 200 	 g.s.= 	

LIB_SPECTRA:	  splib06a r 6008 	 	  	 g.s.=

File: sl1/usgs/library06/publication.splib06_web/ds231/DESCRIPT/M/colemanite_gds143.html
USGS Spectroscopy Lab - Clark and others 2007 Spectral Library splib06a 

Clark and others 2007 USGS Data Series 231

  Spectral Library splib06a Sample Description

(For further information on spectroscopy, see:
  
  http://speclab.cr.usgs.gov)

TITLE: Colemanite GDS143 DESCRIPT

DOCUMENTATION_FORMAT: MINERAL

SAMPLE_ID: GDS143

MINERAL_TYPE: Borate

MINERAL: Colemanite

FORMULA: Ca2B6O11*5H2O

FORMULA_HTML: Ca2B6O11•5H2O

COLLECTION_LOCALITY: Boron, California

ORIGINAL_DONOR: Jim Crowley

CURRENT_SAMPLE_LOCATION: USGS Reston, Virginia

ULTIMATE_SAMPLE_LOCATION: USGS Reston, Virginia

SAMPLE_DESCRIPTION:

Spectrum originally published in:
  Crowley, J.K., 1991, Visible and Near-Infrared (0.4 - 2.5µm)
  Reflectance Spectra of Playa Evaporite Minerals:  Journal of
  Geophysical Research, vol 96, no.B10, p. 16,231-16,240.

IMAGE_OF_SAMPLE:

NO PHOTO

END_SAMPLE_DESCRIPTION.

XRD_ANALYSIS:

Not Available

END_XRD_ANALYSIS.

COMPOSITIONAL_ANALYSIS_TYPE: None  # XRF, EM(WDS), ICP(Trace), WChem

COMPOSITION_TRACE: None

COMPOSITION_DISCUSSION:

END_COMPOSITION_DISCUSSION.

MICROSCOPIC_EXAMINATION:

END_MICROSCOPIC_EXAMINATION.

SPECTROSCOPIC_DISCUSSION:

END_SPECTROSCOPIC_DISCUSSION.

SPECTRAL_PURITY:  1b2b3b4_  # 1= 0.2-3, 2= 1.5-6, 3= 6-25, 4= 20-150 microns

LIB_SPECTRA_HED:	 where 	 Wave Range 	 Av_Rs_Pwr 	 Comment	

LIB_SPECTRA:	  splib04a r 1195 	 0.2-3.0µm	 200 	 g.s.= 	

LIB_SPECTRA:	  splib05a r 2114 	 0.2-3.0µm	 200 	 g.s.= 	

LIB_SPECTRA:	  splib06a r 6019 	 	  	 g.s.= 	

LIB_SPECTRA:	  splib06a r 6030 	 	  	 g.s.=

File: sl1/usgs/library06/publication.splib06_web/ds231/DESCRIPT/M/cronstedite_m3542.html
USGS Spectroscopy Lab - Clark and others 2007 Spectral Library splib06a 

Clark and others 2007 USGS Data Series 231

  Spectral Library splib06a Sample Description

(For further information on spectroscopy, see:
  
  http://speclab.cr.usgs.gov)

TITLE: Cronstedtite M3542 DESCRIPT

DOCUMENTATION_FORMAT: MINERAL

SAMPLE_ID: M3542

MINERAL_TYPE: Phyllosilicate

MINERAL: Cronstedtite (Kaolinite-Serpentine group)

FORMULA: Fe+22Fe+3(Si,Fe+3)O5(OH)4

FORMULA_HTML: Fe2+2Fe+3(Si,Fe+3)O5(OH)4

COLLECTION_LOCALITY: Cornwall, England

ORIGINAL_DONOR: Ed Olsen, Field Museum of Natural History

CURRENT_SAMPLE_LOCATION: USGS Denver Spectroscopy Laboratory

ULTIMATE_SAMPLE_LOCATION: USGS Denver Spectroscopy Laboratory

SAMPLE_DESCRIPTION:

IMAGE_OF_SAMPLE:

NO PHOTO

END_SAMPLE_DESCRIPTION.

XRD_ANALYSIS:

Agrees with cronstedtite pattern PDF 17-470 (Ed Olsen, personal
communication).

END_XRD_ANALYSIS.

COMPOSITIONAL_ANALYSIS_TYPE:  None  # XRF, EM(WDS), ICP(Trace), WChem

COMPOSITION_TRACE: None

COMPOSITION_DISCUSSION:

The cronstedtite occurs with quartz and may contain as much as 5%
quartz (E. Olsen, personal communication).  Spectrally there is no
evidence of the presence of quartz.

END_COMPOSITION_DISCUSSION.

MICROSCOPIC_EXAMINATION:

END_MICROSCOPIC_EXAMINATION.

SPECTROSCOPIC_DISCUSSION:

END_SPECTROSCOPIC_DISCUSSION.

SPECTRAL_PURITY:  1b2b3b4_  # 1= 0.2-3, 2= 1.5-6, 3= 6-25, 4= 20-150 microns

LIB_SPECTRA_HED:	 where 	 Wave Range 	 Av_Rs_Pwr 	 Comment	

LIB_SPECTRA:	  splib04a r 1301 	 0.2-3.0µm	 200 	 g.s.= 	

LIB_SPECTRA:	  splib05a r 2271 	 0.2-3.0µm	 200 	 g.s.= 	

LIB_SPECTRA:	  splib06a r 6528 	 	  	 g.s.= 	

LIB_SPECTRA:	  splib06a r 6540 	 	  	 g.s.=

File: sl1/usgs/library06/publication.splib06_web/ds231/DESCRIPT/M/dickite_nmnh106242.html
USGS Spectroscopy Lab - Clark and others 2007 Spectral Library splib06a 

Clark and others 2007 USGS Data Series 231

  Spectral Library splib06a Sample Description

(For further information on spectroscopy, see:
  
  http://speclab.cr.usgs.gov)

TITLE: Dickite NMNH106242 DESCRIPT

DOCUMENTATION_FORMAT: MINERAL

SAMPLE_ID: NMNH106242

MINERAL_TYPE: Phyllosilicate

MINERAL: Dickite (Kaolinite-Serpentine group)

FORMULA: Al2Si2O5(OH)4

FORMULA_HTML: Al2Si2O5(OH)4

COLLECTION_LOCALITY: Red Mountain, Colorado

ORIGINAL_DONOR: National Museum of Natural History

CURRENT_SAMPLE_LOCATION: USGS Denver Spectroscopy Laboratory

ULTIMATE_SAMPLE_LOCATION: USGS Denver Spectroscopy Laboratory

SAMPLE_DESCRIPTION:

Polymorphous with Halloysite, Kaolinite and Nacrite.

IMAGE_OF_SAMPLE:

END_SAMPLE_DESCRIPTION.

XRD_ANALYSIS:

Pure, N. Vergo.

END_XRD_ANALYSIS.

COMPOSITIONAL_ANALYSIS_TYPE: None  # XRF, EM(WDS), ICP(Trace), WChem

COMPOSITION_TRACE: None

COMPOSITION_DISCUSSION:

END_COMPOSITION_DISCUSSION.

MICROSCOPIC_EXAMINATION:

END_MICROSCOPIC_EXAMINATION.

SPECTROSCOPIC_DISCUSSION:

END_SPECTROSCOPIC_DISCUSSION.

SPECTRAL_PURITY:  1b2b3b4_  # 1= 0.2-3, 2= 1.5-6, 3= 6-25, 4= 20-150 microns

LIB_SPECTRA_HED:	 where 	 Wave Range 	 Av_Rs_Pwr 	 Comment	

LIB_SPECTRA:	  splib04a r 1398 	 0.2-3.0µm	 200 	 g.s.=	

LIB_SPECTRA:	  splib05a r 2344 	 0.2-3.0µm	 200 	 g.s.= 	

LIB_SPECTRA:	  splib05a r 2355 	 2-5.2µm	 200 	 g.s.= 	

LIB_SPECTRA:	  splib06a r 6820 	 	  	 g.s.= 	

LIB_SPECTRA:	  splib06a r 6832 	 	  	 g.s.= 	

LIB_SPECTRA:	  splib06a r 6871 	 	  	 g.s.=

File: sl1/usgs/library06/publication.splib06_web/ds231/DESCRIPT/M/dickite_nmnh46967.html
USGS Spectroscopy Lab - Clark and others 2007 Spectral Library splib06a 

Clark and others 2007 USGS Data Series 231

  Spectral Library splib06a Sample Description

(For further information on spectroscopy, see:
  
  http://speclab.cr.usgs.gov)

TITLE: Dickite NMNH46967 DESCRIPT

DOCUMENTATION_FORMAT: MINERAL

SAMPLE_ID: NMNH46967

MINERAL_TYPE: Phyllosilicate

MINERAL: Dickite (Kaolinite-Serpentine group)

FORMULA: Al2Si2O5(OH)4

FORMULA_HTML: Al2Si2O5(OH)4

COLLECTION_LOCALITY: Zuni Mine, Colorado

ORIGINAL_DONOR: National Museum of Natural History

CURRENT_SAMPLE_LOCATION: USGS Denver Spectroscopy Laboratory

ULTIMATE_SAMPLE_LOCATION: USGS Denver Spectroscopy Laboratory

SAMPLE_DESCRIPTION:

Polymorphous with Halloysite, Kaolinite, and Nacrite.

IMAGE_OF_SAMPLE:

END_SAMPLE_DESCRIPTION.

XRD_ANALYSIS:

Pure, N. Vergo.

END_XRD_ANALYSIS.

COMPOSITIONAL_ANALYSIS_TYPE:  None  # XRF, EM(WDS), ICP(Trace), WChem

COMPOSITION_TRACE: None

COMPOSITION_DISCUSSION:

END_COMPOSITION_DISCUSSION.

MICROSCOPIC_EXAMINATION:

END_MICROSCOPIC_EXAMINATION.

SPECTROSCOPIC_DISCUSSION:

END_SPECTROSCOPIC_DISCUSSION.

SPECTRAL_PURITY:  1a2_3_4_  # 1= 0.2-3, 2= 1.5-6, 3= 6-25, 4= 20-150 microns

LIB_SPECTRA_HED:	 where 	 Wave Range 	 Av_Rs_Pwr 	 Comment	

LIB_SPECTRA:	  splib04a r 1408 	 0.2-3.0µm	 200 	 g.s.=	

LIB_SPECTRA:	  splib05a r 2393 	 0.2-3.0µm	 200 	 g.s.= 	

LIB_SPECTRA:	  splib06a r 6913 	 	  	 g.s.=

File: sl1/usgs/library06/publication.splib06_web/ds231/DESCRIPT/M/diopside_hs317.html
USGS Spectroscopy Lab - Clark and others 2007 Spectral Library splib06a 

Clark and others 2007 USGS Data Series 231

  Spectral Library splib06a Sample Description

(For further information on spectroscopy, see:
  
  http://speclab.cr.usgs.gov)

TITLE: Diopside HS317 (Cr) Pyroxene DESCRIPT

DOCUMENTATION_FORMAT: MINERAL

SAMPLE_ID: HS317

MINERAL_TYPE: Inosilicate

MINERAL: Diopside (Pyroxene group)

FORMULA: CaMgSi2O6

FORMULA_HTML: CaMgSi2O6

COLLECTION_LOCALITY: Finland

ORIGINAL_DONOR: Hunt and Salisbury Collection

CURRENT_SAMPLE_LOCATION: USGS Denver Spectroscopy Laboratory

ULTIMATE_SAMPLE_LOCATION: USGS Denver Spectroscopy Laboratory

SAMPLE_DESCRIPTION:

Forms series with Hedenbergite and with Johannsenite.

"This sample contains both ferrous and ferric iron which produce the
absorptions at 0.45, 0.65 and 1.07µm.  Ferrous iron substitutes
for Mg in diopside.  Cr also substitutes for Mg in this sample." 

Hunt, G.R., J.W. Salisbury, and C.J. Lenhoff, 1973, Visible
and near-infrared spectra of minerals and rocks:  VI. Additional
silicates.  Modern Geology, v. 4, p. 85-106.

IMAGE_OF_SAMPLE:

END_SAMPLE_DESCRIPTION.

XRD_ANALYSIS:

Primarily pyroxene; best matches are augite and diopside, but this
is not definitive.
Small amounts of other phases - pectolite, polyhalite, lazulite are
possible contributors to residual.

Konnert, Judith and Marta Flohr, 1992, unpublished data, USGS
Reston, VA.

END_XRD_ANALYSIS.

COMPOSITIONAL_ANALYSIS_TYPE:  None  # XRF, EM(WDS), ICP(Trace), WChem

COMPOSITION_TRACE: None

COMPOSITION_DISCUSSION:

END_COMPOSITION_DISCUSSION.

MICROSCOPIC_EXAMINATION:

mode: 

94 vol% Diopside 

 5 vol% Calcite (estimated by fizz in HCl) 

 1 vol% magnetite (as inclusions in diopside grains) 

Very pale green color, some diopside grains white, two cleavages at nearly
right angles, inclined extinction, biaxial (+), consistent with
diopside.  G. Swayze.

END_MICROSCOPIC_EXAMINATION.

SPECTROSCOPIC_DISCUSSION:

END_SPECTROSCOPIC_DISCUSSION.

SPECTRAL_PURITY:  1c2d3b4b  # 1= 0.2-3, 2= 1.5-6, 3= 6-25, 4= 20-150 microns

LIB_SPECTRA_HED:	 where 	 Wave Range 	 Av_Rs_Pwr 	 Comment	

LIB_SPECTRA:	  splib04a r 1418 	 0.2-3.0µm	 200 	 g.s.= 290 µm	

LIB_SPECTRA:	  splib05a r 2415 	 0.2-3.0µm	 200 	 g.s.= 	

LIB_SPECTRA:	  splib06a r 6978 	 	  	 g.s.= 	

LIB_SPECTRA:	  splib06a r 6990 	 	  	 g.s.=
