Repository: PSI-edu/spectroscopy-tetracorder

The code here is covered by the GNU General Public License
[https://www.gnu.org/licenses/gpl.html](https://www.gnu.org/licenses/gpl.html)

# Tetracorder, Specpr, and spectral libraries

**Tetracorder** is a spectral identification and mapping system designed for 
mapping materials on solid surfaces in the Solar System, including the Earth,
other planets and satellites, asteroids and comets.  Tetracorder can also be
used in laboratory spectroscopy.  Tetracorder has 2 modes: 1) identification
of components in a single spectrum, and 2) identification and spatial mapping
using imaging spectrometer data.

**Specpr** (Spectrum Processing Routines) is a spectral analysis system

File: sl1/usgs/library06/publication.splib06_web/ds231/DESCRIPT/M/dolomite_cod2005.html
USGS Spectroscopy Lab - Clark and others 2007 Spectral Library splib06a 

Clark and others 2007 USGS Data Series 231

  Spectral Library splib06a Sample Description

(For further information on spectroscopy, see:
  
  http://speclab.cr.usgs.gov)

TITLE: Dolomite COD2005 DESCRIPT

DOCUMENTATION_FORMAT: MINERAL

SAMPLE_ID: COD2005

MINERAL_TYPE: Carbonate

MINERAL: Dolomite (Dolomite group)

FORMULA: CaMg(CO3)2

FORMULA_HTML: CaMg(CO3)2

COLLECTION_LOCALITY: Grapevine Mountains, Nevada

ORIGINAL_DONOR: Fred Kruse

CURRENT_SAMPLE_LOCATION: CSES/CIRES, Univ. of CO, Boulder

ULTIMATE_SAMPLE_LOCATION: CSES/CIRES, Univ. of CO, Boulder

SAMPLE_DESCRIPTION:

Forms series with Ankerite and with Kutnohorite.

IMAGE_OF_SAMPLE:

NO PHOTO

END_SAMPLE_DESCRIPTION.

XRD_ANALYSIS:

Dolomite + trace calcite.

Kruse, F.A., and P.L. Hauff, eds., 1992, The IGCP-264 Spectral
Properties Database.  IUGS/UNESCO, Special Publication, 211 p.,
(in press).

END_XRD_ANALYSIS.

COMPOSITIONAL_ANALYSIS_TYPE: None  # XRF, EM(WDS), ICP(Trace), WChem

COMPOSITION_TRACE: None

COMPOSITION_DISCUSSION:

END_COMPOSITION_DISCUSSION.

MICROSCOPIC_EXAMINATION:

Bimodal Grain Size distribution: 

  mode 1: 87 µm @ 75 vol%  

  mode 2:  8 µm @ 25 vol% 

average gr sz = 75 µm

High order white interference color, uniaxial (-).  Sample looks pure.  G. Swayze.

END_MICROSCOPIC_EXAMINATION.

SPECTROSCOPIC_DISCUSSION:

END_SPECTROSCOPIC_DISCUSSION.

SPECTRAL_PURITY:  1b2_3_4_  # 1= 0.2-3, 2= 1.5-6, 3= 6-25, 4= 20-150 microns

LIB_SPECTRA_HED:	 where 	 Wave Range 	 Av_Rs_Pwr 	 Comment	

LIB_SPECTRA:	  splib04a r 1472 	 0.2-3.0µm	 200 	 g.s.= 75 µm	

LIB_SPECTRA:	  splib05a r 2452 	 0.2-3.0µm	 200 	 g.s.= 	

LIB_SPECTRA:	  splib06a r 7104 	 	  	 g.s.=

File: sl1/usgs/library06/publication.splib06_web/ds231/DESCRIPT/M/elbaite_nmnh94217.html
USGS Spectroscopy Lab - Clark and others 2007 Spectral Library splib06a 

Clark and others 2007 USGS Data Series 231

  Spectral Library splib06a Sample Description

(For further information on spectroscopy, see:
  
  http://speclab.cr.usgs.gov)

TITLE: Elbaite NMNH94217-1 DESCRIPT

DOCUMENTATION_FORMAT: MINERAL

SAMPLE_ID: NMNH94217

MINERAL_TYPE: Cyclosilicate

MINERAL: Elbaite (Tourmaline group)

FORMULA: Na(Li,Al)3Al6(BO3)3Si6O18(OH)4

FORMULA_HTML: Na(Li,Al)3Al6(BO3)3Si6O18(OH)4

COLLECTION_LOCALITY: Sao Jose De Brejuada, Minas Gerais, Brazil

ORIGINAL_DONOR: National Museum of Natural History (Smithsonian)

CURRENT_SAMPLE_LOCATION: USGS Denver Spectroscopy Laboratory

ULTIMATE_SAMPLE_LOCATION: USGS Denver Spectroscopy Laboratory

SAMPLE_DESCRIPTION:

Forms series with Dravite.

"Results of petrographic examination:  A purple sudhedral crystal,
transparent with some green coloration to one end.  Sample is ~5mm x 2cm
x 2cm.  Under petrographic microscope, sample appears pure, clear."

Salisbury, J.  W., Walter, L.  W., and Vergo, N., 1987, Mid-Infrared
(2.1-25µm) Spectra of Minerals:  First Edition, U.S.  Geological
Survey Open File Report 87-263.

Sample is in the following sieve intervals:
(a) 250µm, (b) 150µm, (c) less than 74µm

IMAGE_OF_SAMPLE:

END_SAMPLE_DESCRIPTION.

XRD_ANALYSIS:

Elbaite plus many peaks (Norma Vergo).

END_XRD_ANALYSIS.

COMPOSITIONAL_ANALYSIS_TYPE: EM(WDS)  # XRF, EM(WDS), ICP(Trace), WChem

COMPOSITION

  KEYWORD	Oxide 

  ASCII	Amount 	Weight

  Percent, %	Oxide
html	

COMPOSITION:	SiO2	  36.83  	wt%	SiO2 	

COMPOSITION:	TiO2	  0.04  	wt%	TiO2 	

COMPOSITION:	Al2O3	  40.56  	wt%	Al2O3 	

COMPOSITION:	FeO	  0.12  	wt%	FeO 	

COMPOSITION:	MnO	  4.40  	wt%	MnO 	

COMPOSITION:	MgO	  0.03  	wt%	MgO 	

COMPOSITION:	CaO	  0.13  	wt%	CaO 	

COMPOSITION:	Na2O	  2.37  	wt%	Na2O 	

COMPOSITION:	K2O	  0.01  	wt%	K2O 	

COMPOSITION:	Total	  84.49  	wt%	

COMPOSITION:	O=Cl,F,S	  	wt%	#correction for Cl, F, S	

COMPOSITION:	New Total	  	wt%	

COMPOSITION_TRACE: None

COMPOSITION_DISCUSSION:

Microprobe analysis showed the sample to be homogeneous within and
between grains.  Average of seven analyses does not include lithium,
boron or water, but demonstrates the presence of sufficient manganese to
indicate that this is not end member elbaite.

Salisbury, J.  W., Walter, L.  W., and Vergo, N., 1987, Mid-Infrared
(2.1-25µm) Spectra of Minerals:  First Edition, U.S.  Geological
Survey Open File Report 87-263.

END_COMPOSITION_DISCUSSION.

MICROSCOPIC_EXAMINATION:

Grain Size distributions: 

250 µm fraction:  bimodal gr sz dist. 

  population 1 avg. grain size size = 662 µm  99 vol% 

  population 2 avg. grain size size =  10 µm  1 vol% 

  avg. grain size entire population = 659 µm 

74 

Samples are very pure.  No cleavage, uniaxial (+), slight pink
color.  All consistent with tourmaline.  M. Cowoski and G. Swayze.

END_MICROSCOPIC_EXAMINATION.

SPECTROSCOPIC_DISCUSSION:

END_SPECTROSCOPIC_DISCUSSION.

SPECTRAL_PURITY:  1b2b3b4b  # 1= 0.2-3, 2= 1.5-6, 3= 6-25, 4= 20-150 microns

LIB_SPECTRA_HED:	 where 	 Wave Range 	 Av_Rs_Pwr 	 Comment	

LIB_SPECTRA:	  splib04a r 1495 	 0.2-3.0µm	 200 	 g.s.= 659 µm	

LIB_SPECTRA:	  splib04a r 1507 	 0.2-3.0µm	 200 	 g.s.= 196 µm	

LIB_SPECTRA:	  splib04a r 1519 	 0.2-3.0µm	 200 	 g.s.= 59 µm	

LIB_SPECTRA:	  splib05a r 2509 	 0.2-3.0µm	 200 	 g.s.= 	
LIB_SPECTRA:	  splib05a r 2523 	  0.2-3.0µm	 200  	 g.s.= 	

LIB_SPECTRA:	  splib05a r 2537 	  0.2-3.0µm	 200  	 g.s.= 	

LIB_SPECTRA:	  splib06a r 7249 	 	  	 g.s.= 	

LIB_SPECTRA:	  splib06a r 7263 	 	  	 g.s.= 	

LIB_SPECTRA:	  splib06a r 7308 	 	  	 g.s.= 	

LIB_SPECTRA:	  splib06a r 7322 	 	  	 g.s.= 	

LIB_SPECTRA:	  splib06a r 7367 	 	  	 g.s.=

File: sl1/usgs/library06/publication.splib06_web/ds231/DESCRIPT/M/epidote_hs328.html
USGS Spectroscopy Lab - Clark and others 2007 Spectral Library splib06a 

Clark and others 2007 USGS Data Series 231

  Spectral Library splib06a Sample Description

(For further information on spectroscopy, see:
  
  http://speclab.cr.usgs.gov)

TITLE: Epidote HS328 DESCRIPT

DOCUMENTATION_FORMAT: MINERAL

SAMPLE_ID: HS328

MINERAL_TYPE: Sorosilicate

MINERAL: Epidote (Epidote group)

FORMULA: Ca2(Al,Fe+3)3(SiO4)3(OH)

FORMULA_HTML: Ca2(Al,Fe+3)3(SiO4)3(OH)

COLLECTION_LOCALITY: Arizona

ORIGINAL_DONOR: Hunt and Salisbury Collection

CURRENT_SAMPLE_LOCATION: USGS Denver Spectroscopy Laboratory

ULTIMATE_SAMPLE_LOCATION: USGS Denver Spectroscopy Laboratory

SAMPLE_DESCRIPTION:

Forms series with Clinozoisite.

"S-3 Epidote 328B--Arizona.  Ca2(Al,Fe)Al2O•
OH(Si2O7)(SiO4):  This metamorphic mineral is the
iron-rich end member of the clinozoisite-epidote series.  The
features are those due to both ferrous and ferric iron at 0.41,
0.47, near 0.6 µ and 1.0 µ.  Again, the hydroxyl features
are unusual.  The feature at 1.55 µ appears, and it is accompanied
by a very weak feature at 1.4 µ (not discernible in reproduced
spectrum).  The two features near 1.85 µ and 1.9 µ, like
those in zoisite, are apparent, as is a very intense feature at
2.35 µ with well defined side features."

Hunt, G.R., J.W.  Salisbury, and C.J.  Lenhoff, 1973, Visible and
near-infrared spectra of minerals and rocks:  VI.  Additional silicates.
Modern Geology, v.  4, p.  85-106.

IMAGE_OF_SAMPLE:

END_SAMPLE_DESCRIPTION.

XRD_ANALYSIS:

Spectrally pure.  Epidote plus a large amount of quartz plus a small
amount other; M:  ~2% magnetite on epidote, ~15% quartz, ~3%
plagioclase, no carbonate.  (Norma Vergo)

END_XRD_ANALYSIS.

COMPOSITIONAL_ANALYSIS_TYPE: None  # XRF, EM(WDS), ICP(Trace), WChem

COMPOSITION_TRACE: None

None

COMPOSITION_DISCUSSION:

None

END_COMPOSITION_DISCUSSION.

MICROSCOPIC_EXAMINATION:

mode: 

 80 vol% epidote 

 15 vol% quartz 

  3 vol% plagioclase ? 

  2 vol% magnetite 

average grain size= 250 µm

Epidote grains are highly fractured or polygranular, with quartz
intergrowths on about 10% of epidote grains.  Individual crystal grain
size is about 50 µm or less because of polygranular and fractured
nature.  Determination of optical properties is difficult because of
fractures and polygranular nature.

END_MICROSCOPIC_EXAMINATION.

SPECTROSCOPIC_DISCUSSION:

END_SPECTROSCOPIC_DISCUSSION.

SPECTRAL_PURITY:  1c2b3c4_  # 1= 0.2-3, 2= 1.5-6, 3= 6-25, 4= 20-150 microns

LIB_SPECTRA_HED:	 where 	 Wave Range 	 Av_Rs_Pwr 	 Comment	

LIB_SPECTRA:	  splib04a r 1575 	 0.2-3.0µm	 200 	 g.s.= 250 µm	

LIB_SPECTRA:	  splib05a r 2630 	 0.2-3.0µm	 200 	 g.s.= 	

LIB_SPECTRA:	  splib06a r 7592 	 	  	 g.s.= 	

LIB_SPECTRA:	  splib06a r 7604 	 	  	 g.s.=

File: sl1/usgs/library06/publication.splib06_web/ds231/DESCRIPT/M/euoxide_gds33.html
USGS Spectroscopy Lab - Clark and others 2007 Spectral Library splib06a 

Clark and others 2007 USGS Data Series 231

  Spectral Library splib06a Sample Description

(For further information on spectroscopy, see:
  
  http://speclab.cr.usgs.gov)

TITLE: Europium_Oxide GDS33  DESCRIPT

DOCUMENTATION_FORMAT: MINERAL

SAMPLE_ID: GDS33

MINERAL_TYPE: Oxide

MINERAL: Europium_Oxide

FORMULA: Eu2O3

FORMULA_HTML: Eu2O3

COLLECTION_LOCALITY: Synthetic

ORIGINAL_DONOR: Spex Standard Reagent Grade, Lot #03811

CURRENT_SAMPLE_LOCATION: USGS Denver Spectroscopy Laboratory

ULTIMATE_SAMPLE_LOCATION: USGS Denver Spectroscopy Laboratory

SAMPLE_DESCRIPTION:

Reagent grade Eu-oxide, 83.6 % Eu, Lot #03811

IMAGE_OF_SAMPLE:

NO PHOTO

END_SAMPLE_DESCRIPTION.

XRD_ANALYSIS:

40 kV - 30 mA, 6.5-9.5 keV

File: euoxid33.mdi (smear mount on quartz plate)

References: JCPDS #18-507, 34-72, 34-392A

Found: Eu2O3 cubic

Sought but not found: EuO and Eu2O3 monoclinic

Comment:  Peaks are broad, ragged, and there is no resolution of the
alpha1-alpha2 reflections, indicating poor crystallinity.
Reflections with intensities 
END_XRD_ANALYSIS.

COMPOSITIONAL_ANALYSIS_TYPE:  None  # XRF, EM(WDS), ICP(Trace), WChem

COMPOSITION_TRACE: None

COMPOSITION_DISCUSSION:

83.6% Eu, Spex Standard, Reagent grade

END_COMPOSITION_DISCUSSION.

MICROSCOPIC_EXAMINATION:

No observed impurities.  G. Swayze.

average grain size = 4 µm

END_MICROSCOPIC_EXAMINATION.

SPECTROSCOPIC_DISCUSSION:

END_SPECTROSCOPIC_DISCUSSION.

SPECTRAL_PURITY:  1a2_3_4_  # 1= 0.2-3, 2= 1.5-6, 3= 6-25, 4= 20-150 microns

LIB_SPECTRA_HED:	 where 	 Wave Range 	 Av_Rs_Pwr 	 Comment	

LIB_SPECTRA:	  splib04a r 1625 	  0.2-3.0µm	 200  	 g.s.= 4 µm 	

LIB_SPECTRA:	  splib05a r 2664 	  0.2-3.0µm	 200  	 g.s.= 4 µm 	

LIB_SPECTRA:	  splib06a r 7755 	 	  	 g.s.=

File: sl1/usgs/library06/publication.splib06_web/ds231/DESCRIPT/M/fluorapatite_ws416.html
USGS Spectroscopy Lab - Clark and others 2007 Spectral Library splib06a 

Clark and others 2007 USGS Data Series 231

  Spectral Library splib06a Sample Description

(For further information on spectroscopy, see:
  
  http://speclab.cr.usgs.gov)

TITLE: Fluorapatite WS416 DESCRIPT

DOCUMENTATION_FORMAT: MINERAL

SAMPLE_ID: WS416

MINERAL_TYPE: Phosphate

MINERAL: Fluorapatite (Apatite group)

FORMULA: Ca5(PO4)3F

FORMULA_HTML: Ca5(PO4)3F

COLLECTION_LOCALITY: Cerro de Mercado, Durango, Mexico

ORIGINAL_DONOR: Wards Scientific

CURRENT_SAMPLE_LOCATION: USGS Denver Spectroscopy Laboratory

ULTIMATE_SAMPLE_LOCATION: USGS Denver Spectroscopy Laboratory

SAMPLE_DESCRIPTION:

Spectrum shows weak Nd+3 bands.

IMAGE_OF_SAMPLE:

END_SAMPLE_DESCRIPTION.

XRD_ANALYSIS:

40 kV - 30 mA, 6.5-9.5 keV 

Reference: JCPDS #15-876 (synthetic fluorapatite); Hughes and others 

Found: Apatite (only) 

Sought but not found: Quartz 

Cell dimension: a=9.3922(4), c=6.8825(6) Angstroms, using Si internal
standard. 

Comment: apatite, probably near fluorapatite endmember composition.  An
extraordinarily clear pattern with many sharp peaks indicating high
degree of crystallinity and compositional homogeneity.  Synthetic
fluorapatite reported to have a=9.3684 and c=6.8841 Angstroms, and natural
fluorapatite, a=9.398 and c=6.878 Angstroms.  Although the cell dimensions of
WS416 appear similar to those of the analyzed natural fluorapatite, the
cell dimensions of the reference synthetic and natural fluorapatites do
not agree.  Thus, there is uncertainty in the composition of WS416.

J.S. Huebner,J. Pickrell, T. Schaefer unpublished data, written
communication, USGS, Reston, VA (1994)

END_XRD_ANALYSIS.

COMPOSITIONAL_ANALYSIS_TYPE:  None  # XRF, EM(WDS), ICP(Trace), WChem

COMPOSITION_TRACE: None

COMPOSITION_DISCUSSION:

END_COMPOSITION_DISCUSSION.

MICROSCOPIC_EXAMINATION:

END_MICROSCOPIC_EXAMINATION.

SPECTROSCOPIC_DISCUSSION:

END_SPECTROSCOPIC_DISCUSSION.

SPECTRAL_PURITY:  1a2a3a4_  # 1= 0.2-3, 2= 1.5-6, 3= 6-25, 4= 20-150 microns

LIB_SPECTRA_HED:	 where 	 Wave Range 	 Av_Rs_Pwr 	 Comment	

LIB_SPECTRA:	  splib04a r 1657 	 0.2-3.0µm	 200 	 g.s.=	

LIB_SPECTRA:	  splib05a r 2699 	 0.2-3.0µm	 200 	 g.s.= 	

LIB_SPECTRA:	  splib06a r 7833 	 	  	 g.s.= 	

LIB_SPECTRA:	  splib06a r 7845 	 	  	 g.s.=

File: sl1/usgs/library06/publication.splib06_web/ds231/DESCRIPT/M/galena_hs37.html
USGS Spectroscopy Lab - Clark and others 2007 Spectral Library splib06a 

Clark and others 2007 USGS Data Series 231

  Spectral Library splib06a Sample Description

(For further information on spectroscopy, see:
  
  http://speclab.cr.usgs.gov)

TITLE: Galena HS37  DESCRIPT

DOCUMENTATION_FORMAT: MINERAL

SAMPLE_ID: HS37

MINERAL_TYPE: Sulfide

MINERAL: Galena

FORMULA: PbS

FORMULA_HTML: PbS

COLLECTION_LOCALITY: Galena, Kansas

ORIGINAL_DONOR: Hunt and Salisbury Collection

CURRENT_SAMPLE_LOCATION: USGS Denver Spectroscopy Laboratory

ULTIMATE_SAMPLE_LOCATION: USGS Denver Spectroscopy Laboratory

SAMPLE_DESCRIPTION:

Forms series with Clausthalite.

Galena is usually pure, in the sense that substitution of other
metal ions for lead is not very extensive.  This sample appears
quite pure, containing only a very minor amount of sphalerite.
The largest size particles are opaque throughout the spectral region
because of intense absorption in the conduction band which extends
into the infrared.

Hunt, G.R., J.W. Salisbury, C.J. Lenhoff, 1971, Visible and
Near-Infrared spectra of Minerals and Rocks: IV. Sulphides and
Sulphates.  Mod. Geol. 3, pp 1-14.

IMAGE_OF_SAMPLE:

END_SAMPLE_DESCRIPTION.

XRD_ANALYSIS:

Pure galena.

Konnert, Judith and Marta Flohr, 1992, unpublished data, USGS
Reston, VA.

END_XRD_ANALYSIS.

COMPOSITIONAL_ANALYSIS_TYPE:  # XRF, EM(WDS), ICP(Trace), WChem

COMPOSITION_TRACE: None

COMPOSITION_DISCUSSION:

END_COMPOSITION_DISCUSSION.

MICROSCOPIC_EXAMINATION:

mode: 

  98 vol% galena 

  2 vol% sphalerite 

avg. grain size = 290 µm

Cubic cleavage, gray metallic luster consistent with galena. G. Swayze.

END_MICROSCOPIC_EXAMINATION.

SPECTROSCOPIC_DISCUSSION:

END_SPECTROSCOPIC_DISCUSSION.

SPECTRAL_PURITY:  1b2b3b4_  # 1= 0.2-3, 2= 1.5-6, 3= 6-25, 4= 20-150 microns

LIB_SPECTRA_HED:	 where 	 Wave Range 	 Av_Rs_Pwr 	 Comment	

LIB_SPECTRA:	  splib04a r 1668 	 0.2-3.0µm	 200 	 g.s.= 290 µm	

LIB_SPECTRA:	  splib05a r 2711 	 0.2-3.0µm	 200 	 g.s.= 	

LIB_SPECTRA:	  splib06a r 7888 	 	  	 g.s.= 	

LIB_SPECTRA:	  splib06a r 7899 	 	  	 g.s.=

File: sl1/usgs/library06/publication.splib06_web/ds231/DESCRIPT/M/galena_s102-17.html
USGS Spectroscopy Lab - Clark and others 2007 Spectral Library splib06a 

Clark and others 2007 USGS Data Series 231

  Spectral Library splib06a Sample Description

(For further information on spectroscopy, see:
  
  http://speclab.cr.usgs.gov)

TITLE: Galena S102-17 DESCRIPT

DOCUMENTATION_FORMAT: MINERAL

SAMPLE_ID: S102-17

MINERAL_TYPE: Sulfide

MINERAL: Galena

FORMULA: PbS

FORMULA_HTML: PbS

COLLECTION_LOCALITY: Guymard Mine, Guymard, NY

ORIGINAL_DONOR: Jules Friedman

CURRENT_SAMPLE_LOCATION: Jules Freidman, USGS

ULTIMATE_SAMPLE_LOCATION: Jules Friedman, USGS

SAMPLE_DESCRIPTION:

Forms series with Clausthalite.

Wilbur, J.S. F.E. Mutschler, J.D. Friedman, and R.E. Zartman, 1990,
New chemical, isotopic, and fluid  inclusion data from
zinc-lead-copper veins, Shawangunk Mountains, New York.  Economic
Geology, v.85 no.1, pp. 182-196.

Friedman, J.D., F.E. Mutschler, R.E. Zartman, P.H. Briggs, G.A.
Swayze, and A.F.,  Theisen, 1989, Shawangunk ore district, New York:
Geochemical and spectral data. USGS Open-File Report 89-193,
p. 92.

IMAGE_OF_SAMPLE:

NO PHOTO

END_SAMPLE_DESCRIPTION.

XRD_ANALYSIS:

Not Available

END_XRD_ANALYSIS.

COMPOSITIONAL_ANALYSIS_TYPE: ICP  # XRF, EM(WDS), ICP(Trace), WChem

COMPOSITION

  KEYWORD	Element 

  ASCII	Amount 	Units	

COMPOSITION_TRACE:	  Ag  	  162.8  	 ppm 	

COMPOSITION_TRACE:	  As  	  less than 25  	  ppm 	

COMPOSITION_TRACE:	  Au  	  .010  	  ppm 	

COMPOSITION_TRACE:	 Cd  	  35  	  ppm 	

COMPOSITION_TRACE:	 Cr  	  50  	  ppm 	

COMPOSITION_TRACE:	  Cu  	  450  	  ppm	

COMPOSITION_TRACE:	  Hg  6.00  	  ppm 	

COMPOSITION_TRACE:	 Mn  	  less than 5  	  ppm 	

COMPOSITION_TRACE:	 Ni  	  5  	  ppm 	

COMPOSITION_TRACE:	  Pb  	

COMPOSITION_TRACE:	  Sb  	  200  	  ppm 	

COMPOSITION_TRACE:	 Se  	  less than 25  	  ppm 	

COMPOSITION_TRACE:	  Te  	  0.05 	  ppm 	

COMPOSITION_TRACE:	  Tl  	  less than 0.2 	  ppm 	

COMPOSITION_TRACE:	  V  	  20  	  ppm  	

COMPOSITION_TRACE:	 Zn  	

COMPOSITION_DISCUSSION:

Mode  wt% 

  Gal  92.0 

  Sph  6.6 

  Cpy 

  Py 

  Quartz 1.4 

Assay  wt% 

  Cu  0.04 

  Fe  0.36 

  Pb  79.68 

  Zn  4.05 

  S  13.7 

Wilbur, J.S. F.E. Mutschler, J.D. Friedman, and R.E. Zartman, 1990,
New chemical, isotopic, and fluid  inclusion data from
zinc-lead-copper veins, Shawangunk Mountains, New York.  Economic
Geology, v.85 no.1, pp. 182-196.

Friedman, J.D., F.E. Mutschler, R.E. Zartman, P.H. Briggs, G.A.
Swayze, and A.F. Theisen, 1989, Shawangunk ore district, New York:
Geochemical and spectral data. USGS Open-File Report 89-193,
p. 92.

END_COMPOSITION_DISCUSSION.

MICROSCOPIC_EXAMINATION:

mode:

  90 vol% galena

  10 vol% sphalerite

  trace quartz

average grain size = 50 µm

This sample has 10 vol% sphalerite and a trace of quartz.  Galena
has shiny blue metallic luster and is isotropic.  This is consistent
with this sample being galena.  Sphalerite grains are nearly coated
with smaller galena grains.  G. Swayze.

END_MICROSCOPIC_EXAMINATION.

SPECTROSCOPIC_DISCUSSION:

END_SPECTROSCOPIC_DISCUSSION.

SPECTRAL_PURITY:  1b2_3_4_  # 1= 0.2-3, 2= 1.5-6, 3= 6-25, 4= 20-150 microns

LIB_SPECTRA_HED:	 where 	 Wave Range 	 Av_Rs_Pwr 	 Comment	

LIB_SPECTRA:	  splib04a r 1679 	 0.2-3.0µm	 200 	 g.s.= 50 µm	

LIB_SPECTRA:	  splib05a r 2723 	 0.2-3.0µm	 200 	 g.s.= 	

LIB_SPECTRA:	  splib06a r 7943 	 	  	 g.s.=

File: sl1/usgs/library06/publication.splib06_web/ds231/DESCRIPT/M/galena_s105-2.html
USGS Spectroscopy Lab - Clark and others 2007 Spectral Library splib06a 

Clark and others 2007 USGS Data Series 231

  Spectral Library splib06a Sample Description

(For further information on spectroscopy, see:
  
  http://speclab.cr.usgs.gov)

TITLE: Galena S105-2 DESCRIPT

DOCUMENTATION_FORMAT: MINERAL

SAMPLE_ID: S105-2

MINERAL_TYPE: Sulfide

MINERAL: Galena

FORMULA: PbS

FORMULA_HTML: PbS

COLLECTION_LOCALITY: Washington Mine, Otisville, NY

ORIGINAL_DONOR: Jules Friedman

CURRENT_SAMPLE_LOCATION: Jules Friedman, USGS

ULTIMATE_SAMPLE_LOCATION: Jules Friedman, USGS

SAMPLE_DESCRIPTION:

Forms series with Clausthalite.

Wilbur, J.S.,  F.E. Mutschler, J.D. Friedman, and R.E. Zartman, 1990,
New chemical, isotopic, and fluid  inclusion data from
zinc-lead-copper veins, Shawangunk Mountains, New York.  Economic
Geology, v.85 no.1, pp. 182-196.

Friedman, J.D., F.E. Mutschler, R.E. Zartman, P.H. Briggs, G.A.
Swayze, and A.F. Theisen, 1989, Shawangunk ore district, New York:
Geochemical and spectral data. USGS Open-File Report 89-193,
p. 92.

IMAGE_OF_SAMPLE:

NO PHOTO

END_SAMPLE_DESCRIPTION.

XRD_ANALYSIS:

Not Available

END_XRD_ANALYSIS.

COMPOSITIONAL_ANALYSIS_TYPE: ICP  # XRF, EM(WDS), ICP(Trace), WChem

COMPOSITION

  KEYWORD	Element 

  ASCII	Amount 	Units	

COMPOSITION_TRACE: 	 Ag  	 180.7  	 ppm 	

COMPOSITION_TRACE:  	 As  	 less than 25  	 ppm	

COMPOSITION_TRACE:  	 Au  	 .005 	ppm	

COMPOSITION_TRACE: 	  Cd  	  less than 10  	  ppm	

COMPOSITION_TRACE: 	  Cr  	  25  	  ppm	

COMPOSITION_TRACE: 	  Cu  	  450  	  ppm	

COMPOSITION_TRACE: 	  Hg  	  1.0 	  ppm	

COMPOSITION_TRACE: 	  Mn  	  less than 5  	  ppm	

COMPOSITION_TRACE: 	  Ni  	  less than 5  	  ppm	

COMPOSITION_TRACE: 	  Pb 	

COMPOSITION_TRACE: 	  Sb  	  100  	  ppm	

COMPOSITION_TRACE: 	  Se  	  25  	  ppm	

COMPOSITION_TRACE: 	  Te  	  0.17 	 ppm	

COMPOSITION_TRACE: 	  Tl  	  less than 0.2  	 ppm	

COMPOSITION_TRACE: 	  V  	  less than 5	

COMPOSITION_TRACE: 	  Zn  	 7000	

COMPOSITION_DISCUSSION:

Mode  wt% 

  Gal  98.0 

  Sph  1.0 

  Cpy 

  Py 

  Qtz  1.0 

Assay  wt% 

  Cu  0.04 

  Fe  0.10 

  Pb  84.56 

  Zn  0.69 

  S  12.5 

Wilbur, J.S, F.E. Mutschler, J.D. Friedman, and R.E. Zartman, 1990,
New chemical, isotopic, and fluid  inclusion data from
zinc-lead-copper veins, Shawangunk Mountains, New York.  Economic
Geology, v.85 no.1, pp. 182-196.

Friedman, J.D., F.E. Mutschler, R.E. Zartman, P.H. Briggs, G.A.
Swayze, and A.F. Theisen, 1989, Shawangunk ore district, New York:
Geochemical and spectral data. USGS Open-File Report 89-193,
p. 92.

END_COMPOSITION_DISCUSSION.

MICROSCOPIC_EXAMINATION:

mode: 

  98 vol% galena 

  1 vol% sphalerite (I cannot see, but open file indicates present)  

  1 vol% quartz 

Sample has shiny blue metallic luster and cubic cleavage, al
consistent with a relatively pure galena sample.  G. Swayze.

END_MICROSCOPIC_EXAMINATION.

SPECTROSCOPIC_DISCUSSION:

END_SPECTROSCOPIC_DISCUSSION.

SPECTRAL_PURITY:  1b2_3_4_  # 1= 0.2-3, 2= 1.5-6, 3= 6-25, 4= 20-150 microns

LIB_SPECTRA_HED:	 where 	 Wave Range 	 Av_Rs_Pwr 	 Comment	

LIB_SPECTRA:	  splib04a r 1699 	 0.2-3.0µm	 200 	 g.s.= 58 µm	

LIB_SPECTRA:	  splib05a r 2747 	 0.2-3.0µm	 200 	 g.s.= 	

LIB_SPECTRA:	  splib06a r 7967 	 	  	 g.s.=

File: sl1/usgs/library06/publication.splib06_web/ds231/DESCRIPT/M/galena_s26-39.html
USGS Spectroscopy Lab - Clark and others 2007 Spectral Library splib06a 

Clark and others 2007 USGS Data Series 231

  Spectral Library splib06a Sample Description

(For further information on spectroscopy, see:
  
  http://speclab.cr.usgs.gov)

TITLE: Galena S26-39 DESCRIPT

DOCUMENTATION_FORMAT: MINERAL

SAMPLE_ID: S26-39

MINERAL_TYPE: Sulfide

MINERAL: Galena

FORMULA: PbS

FORMULA_HTML: PbS

COLLECTION_LOCALITY: Ellenville Mine, Ellenville, NY

ORIGINAL_DONOR: Jules Friedman

CURRENT_SAMPLE_LOCATION: Jules Friedman, USGS

ULTIMATE_SAMPLE_LOCATION: Jules Friedman, USGS

SAMPLE_DESCRIPTION:

Forms series with Clausthalite.

Wilbur, J.S, F.E. Mutschler, J.D. Friedman, and R.E. Zartman, 1990,
New chemical, isotopic, and fluid  inclusion data from
zinc-lead-copper veins, Shawangunk Mountains, New York.  Economic
Geology, v.85 no.1, pp. 182-196.

Friedman, J.D., F.E. Mutschler, R.E. Zartman, P.H. Briggs, G.A.
Swayze, and A.F. Theisen, 1989, Shawangunk ore district, New York:
Geochemical and spectral data. USGS Open-File Report 89-193,
p. 92.

IMAGE_OF_SAMPLE:

NO PHOTO

END_SAMPLE_DESCRIPTION.

XRD_ANALYSIS:

Not Available

END_XRD_ANALYSIS.

COMPOSITIONAL_ANALYSIS_TYPE:  ICP  # XRF, EM(WDS), ICP(Trace), WChem

COMPOSITION

  KEYWORD	Element 

  ASCII	Amount 	Units	

COMPOSITION_TRACE:  	 Ag  	  120.3  	 ppm 	

COMPOSITION_TRACE:  	 As  	  less than 25  	 ppm 	

COMPOSITION_TRACE:  	 Au  	  .005	 ppm 	

COMPOSITION_TRACE:  	 Cd  	  less than 10  	 ppm 	

COMPOSITION_TRACE:  	 Cr  	  10  	 ppm 	

COMPOSITION_TRACE:  	 Cu  	 4500  	 ppm 	

COMPOSITION_TRACE:  	 Hg  	  0.38 	 ppm 	

COMPOSITION_TRACE:  	 Mn  	  less than 5  	 ppm 	

COMPOSITION_TRACE:  	 Ni  	  less than 5  	 ppm 	

COMPOSITION_TRACE:  	 Pb 	

COMPOSITION_TRACE:  	 Sb  	  100  	 ppm 	

COMPOSITION_TRACE:  	 Se  	  50  	 ppm 	

COMPOSITION_TRACE:  	 Te  	  0.39 	 ppm 	

COMPOSITION_TRACE:  	 Tl  	  less than 0.2  	 ppm 	

COMPOSITION_TRACE:  	 V  	  less than 5  	 ppm 	

COMPOSITION_TRACE:  	 Zn  	  500  	 ppm 	

COMPOSITION_DISCUSSION:

Mode  wt% 

  Gal  98.0 

  Sph 

  Cpy  ~ 1.0 

  Py 

  Qtz  1.0 

Assay  wt% 

  Cu  0.45 

  Fe  0.49 

  Pb  84.61 

  Zn  0.05 

  S  12.8 

Wilbur, J.S, F.E. Mutschler, J.D. Friedman, and R.E. Zartman, 1990,
New chemical, isotopic, and fluid  inclusion data from
zinc-lead-copper veins, Shawangunk Mountains, New York.  Economic
Geology, v.85 no.1, pp. 182-196.

Friedman, J.D., F.E. Mutschler, R.E. Zartman, P.H. Briggs, G.A.
Swayze, and A.F. Theisen, 1989, Shawangunk ore district, New York:
Geochemical and spectral data. USGS Open-File Report 89-193,
p. 92.

END_COMPOSITION_DISCUSSION.

MICROSCOPIC_EXAMINATION:

mode: 

  100 vol% galena

  trace of quartz

No chalcopyrite is visible, although luster of some grains may be
streaked with brass yellow.  Galena has blue metallic luster and
cubic cleavage indicating this is a nearly pure sample of galena. G.
Swayze.

END_MICROSCOPIC_EXAMINATION.

SPECTROSCOPIC_DISCUSSION:

END_SPECTROSCOPIC_DISCUSSION.

SPECTRAL_PURITY:  1b2_3_4_  # 1= 0.2-3, 2= 1.5-6, 3= 6-25, 4= 20-150 microns

LIB_SPECTRA_HED:	 where 	 Wave Range 	 Av_Rs_Pwr 	 Comment	

LIB_SPECTRA:	  splib04a r 1710 	 0.2-3.0µm	 200 	 g.s.= 50 µm	

LIB_SPECTRA:	  splib05a r 2760 	 0.2-3.0µm	 200 	 g.s.= 	

LIB_SPECTRA:	  splib06a r 7980 	 	  	 g.s.=

File: sl1/usgs/library06/publication.splib06_web/ds231/DESCRIPT/M/gaylussite_nmnh102876-2.html
USGS Spectroscopy Lab - Clark and others 2007 Spectral Library splib06a 

Clark and others 2007 USGS Data Series 231

  Spectral Library splib06a Sample Description

(For further information on spectroscopy, see:
  
  http://speclab.cr.usgs.gov)

TITLE: Gaylussite NMNH102876-2 DESCRIPT

DOCUMENTATION_FORMAT: MINERAL

SAMPLE_ID: NMNH102876-2

MINERAL_TYPE: Carbonate

MINERAL: Gaylussite

FORMULA: Na2Ca(CO3)2*5H2O

FORMULA_HTML: Na2Ca(CO3)2•5H2O

COLLECTION_LOCALITY: Searles Lake, California

ORIGINAL_DONOR: Jim Crowley

CURRENT_SAMPLE_LOCATION: USGS Reston, Virginia

ULTIMATE_SAMPLE_LOCATION: USGS Reston, Virginia

SAMPLE_DESCRIPTION:

Hydrous carbonate
Spectrum originally published in:
  Crowley, J.K., 1991, Visible and Near-Infrared (0.4 - 2.5µm)
  Reflectance Spectra of Playa Evaporite Minerals:  Journal of
  Geophysical Research, vol 96, no.B10, p. 16,231-16,240.

IMAGE_OF_SAMPLE:

NO PHOTO

END_SAMPLE_DESCRIPTION.

XRD_ANALYSIS:

Pure gaylussite (Crowley, 1991)

END_XRD_ANALYSIS.

COMPOSITIONAL_ANALYSIS_TYPE: None  # XRF, EM(WDS), ICP(Trace), WChem

COMPOSITION_TRACE: None

COMPOSITION_DISCUSSION:

This spectrum appears to have subdued features at wavelengths past
1.5 µm compared to the spectrum published in Crowley (1991) which
may be due to the incomplete drying of the sample after crushing or
the presence of fluid inclusions.  G. Swayze

END_COMPOSITION_DISCUSSION.

MICROSCOPIC_EXAMINATION:

END_MICROSCOPIC_EXAMINATION.

SPECTROSCOPIC_DISCUSSION:

END_SPECTROSCOPIC_DISCUSSION.

SPECTRAL_PURITY:  1b2b3b4_  # 1= 0.2-3, 2= 1.5-6, 3= 6-25, 4= 20-150 microns

LIB_SPECTRA_HED:	 where 	 Wave Range 	 Av_Rs_Pwr 	 Comment	

LIB_SPECTRA:	  splib04a r 1729 	 0.2-3.0µm	 200 	 g.s.=	

LIB_SPECTRA:	  splib05a r 2782 	 0.2-3.0µm	 200 	 g.s.= 	

LIB_SPECTRA:	  splib06a r 8003 	 	  	 g.s.= 	

LIB_SPECTRA:	  splib06a r 8014 	 	  	 g.s.=

File: sl1/usgs/library06/publication.splib06_web/ds231/DESCRIPT/M/gibbsite_ws214.html
USGS Spectroscopy Lab - Clark and others 2007 Spectral Library splib06a 

Clark and others 2007 USGS Data Series 231

  Spectral Library splib06a Sample Description

(For further information on spectroscopy, see:
  
  http://speclab.cr.usgs.gov)

TITLE: Gibbsite WS214 DESCRIPT

DOCUMENTATION_FORMAT: MINERAL

SAMPLE_ID: WS214

MINERAL_TYPE: Hydroxide

MINERAL: Gibbsite

FORMULA: Al(OH)3

FORMULA_HTML: Al(OH)3

COLLECTION_LOCALITY: Minas Gerais, Brazil

ORIGINAL_DONOR: Ward Science Collection

CURRENT_SAMPLE_LOCATION: USGS Denver Spectroscopy Laboratory

ULTIMATE_SAMPLE_LOCATION: USGS Denver Spectroscopy Laboratory

SAMPLE_DESCRIPTION:

Trimorphous with Bayerite and Nordstrandite.

IMAGE_OF_SAMPLE:

NO PHOTO

END_SAMPLE_DESCRIPTION.

XRD_ANALYSIS:

Gibbsite - major component

Trace of unidentified residual.

Konnert, Judith and Marta Flohr, 1992, unpublished data, USGS
Reston, VA.

END_XRD_ANALYSIS.

COMPOSITIONAL_ANALYSIS_TYPE: None  # XRF, EM(WDS), ICP(Trace), WChem

COMPOSITION_TRACE: None

COMPOSITION_DISCUSSION:

None

END_COMPOSITION_DISCUSSION.

MICROSCOPIC_EXAMINATION:

average grain size= 30 µm

Ubiquitous light colored Fe-oxide ? staining. Sample looks pure otherwise;
  good cleavage, prismatic crystal habit, twinning, crystals too small for determine
  optical sign. Other optical properties are consistent with gibbsite. G. Swayze.

END_MICROSCOPIC_EXAMINATION.

SPECTROSCOPIC_DISCUSSION:

END_SPECTROSCOPIC_DISCUSSION.

SPECTRAL_PURITY:  1b2_3_4_  # 1= 0.2-3, 2= 1.5-6, 3= 6-25, 4= 20-150 microns

LIB_SPECTRA_HED:	 where 	 Wave Range 	 Av_Rs_Pwr 	 Comment	

LIB_SPECTRA:	  splib04a r 1749 	 0.2-3.0µm	 200 	 g.s.= 30 µm	

LIB_SPECTRA:	  splib05a r 2804 	 0.2-3.0µm	 200 	 g.s.= 	

LIB_SPECTRA:	  splib06a r 8111 	 	  	 g.s.=

File: sl1/usgs/library06/publication.splib06_web/ds231/DESCRIPT/M/glauconite_hs313.html
USGS Spectroscopy Lab - Clark and others 2007 Spectral Library splib06a 

Clark and others 2007 USGS Data Series 231

  Spectral Library splib06a Sample Description

(For further information on spectroscopy, see:
  
  http://speclab.cr.usgs.gov)

TITLE: Glauconite HS313 DESCRIPT

DOCUMENTATION_FORMAT: MINERAL

SAMPLE_ID: HS313

MINERAL_TYPE: Phyllosilicate

MINERAL: Glauconite (Mica group)

FORMULA: (K,Na)(Fe+3,Al,Mg)2(Si,Al)4O10(OH)2

FORMULA_HTML: (K,Na)(Fe+3,Al,Mg)2(Si,Al)4O10(OH)2

COLLECTION_LOCALITY: South Dakota

ORIGINAL_DONOR: Hunt and Salisbury Collection

CURRENT_SAMPLE_LOCATION: USGS Denver Spectroscopy Laboratory

ULTIMATE_SAMPLE_LOCATION: USGS Denver Spectroscopy Laboratory

SAMPLE_DESCRIPTION:

Sample measured was HS313.3B which was dry sieved to the grain size
interval 74-250 µm.

IMAGE_OF_SAMPLE:

END_SAMPLE_DESCRIPTION.

XRD_ANALYSIS:

Quartz - major component 

1M mica (phlogopite, glauconite) - major component 

Konnert, Judith and Marta Flohr, 1992, unpublished data, USGS
Reston, VA.

END_XRD_ANALYSIS.

COMPOSITIONAL_ANALYSIS_TYPE:  None  # XRF, EM(WDS), ICP(Trace), WChem

COMPOSITION_TRACE: None

COMPOSITION_DISCUSSION:

No analysis.

END_COMPOSITION_DISCUSSION.

MICROSCOPIC_EXAMINATION:

Optical examination gives the following mineral mode:

70 vol%  glauconite 

  population 1: average grain size= 230µm 65 vol% 

  population 2: average grain size= 8µm 5 vol% 

30 vol%  quartz and feldspar grains 

  population 3: average grain size= 260µm 30 vol% 

average grain size populations = 234µm

Large rounded glauconite grains whose surfaces are 60% covered with
smaller glauconite.  Some of the quartz and feldspar grains are
Fe-stained and partially glauconite coated.  Glauconite grains have
slight yellow-green pleochroism.  G. Swayze

END_MICROSCOPIC_EXAMINATION.

SPECTROSCOPIC_DISCUSSION:

END_SPECTROSCOPIC_DISCUSSION.

SPECTRAL_PURITY:  1c2c3c4c  # 1= 0.2-3, 2= 1.5-6, 3= 6-25, 4= 20-150 microns

LIB_SPECTRA_HED:	 where 	 Wave Range 	 Av_Rs_Pwr 	 Comment	

LIB_SPECTRA:	  splib04a r 1760 	 0.2-3.0µm	 200 	 g.s.= 234 µm	

LIB_SPECTRA:	  splib05a r 2816 	 0.2-3.0µm	 200 	 g.s.= 	

LIB_SPECTRA:	  splib06a r 8123 	 	  	 g.s.= 	

LIB_SPECTRA:	  splib06a r 8135 	 	  	 g.s.=

File: sl1/usgs/library06/publication.splib06_web/ds231/DESCRIPT/M/goethite_hs36.html
USGS Spectroscopy Lab - Clark and others 2007 Spectral Library splib06a 

Clark and others 2007 USGS Data Series 231

  Spectral Library splib06a Sample Description

(For further information on spectroscopy, see:
  
  http://speclab.cr.usgs.gov)

TITLE: Goethite HS36 DESCRIPT

DOCUMENTATION_FORMAT: MINERAL

SAMPLE_ID: HS36

MINERAL_TYPE: Hydroxide

MINERAL: Goethite

FORMULA: alpha-FeO(OH)

FORMULA_HTML: alpha-FeO(OH)

COLLECTION_LOCALITY: Biwabik, Minn

ORIGINAL_DONOR: Hunt and Salisbury Collection

CURRENT_SAMPLE_LOCATION: USGS Denver Spectroscopy Laboratory

ULTIMATE_SAMPLE_LOCATION: USGS Denver Spectroscopy Laboratory

SAMPLE_DESCRIPTION:

Polymorphous with Akaganeite, Feroxyhyte, and Lepidocrocite.

Original spectrum published in:
Hunt, G.R., J.W. Salisbury, and C.J. Lenhoff, 1971, Visible
and near-infrared spectra of minerals and rocks:  III.
Oxides  and hydroxides.  Modern Geology, v. 2, p. 195-205.

With the note:"Like cuprite, goethite displays trans-opaque
behavior, but does so at a slightly shorter wavelength (near
0.55µm).  The ferric ion itself produces the feature near 0.9,
and the fall-off short of 0.55µm is explained as being due to the
presence of a conduction band with a quite well-resolved absorption
edge, which is typical of the trans-opaque iron oxides.  It should
be noted in particular that goethite displays no hydroxyl bands in
the near-infrared, despite its traditional formula, FeO-OH.  Like
diaspore (see above), the pure mineral should contain no free
hydroxyl groups (Ewing, 1935)."

IMAGE_OF_SAMPLE:

NO PHOTO

END_SAMPLE_DESCRIPTION.

XRD_ANALYSIS:

40 kV - 30 mA, 7.3-9.5 keV 

File: gotht36_mdi, *.out (smear mount on quartz plate) 

References: Huebner's reference patterns 

Found: goethite, minor quartz, unidentified reflection at  

Comment: Goethite reflections are moderately sharp, indicating moderate degree of
crystallinity.  Quartz (primarily the (100) reflection) is very sharp but weak.

END_XRD_ANALYSIS.

COMPOSITIONAL_ANALYSIS_TYPE:  None  # XRF, EM(WDS), ICP(Trace), WChem

COMPOSITION_TRACE:  None

COMPOSITION_DISCUSSION:

None.

END_COMPOSITION_DISCUSSION.

MICROSCOPIC_EXAMINATION:

mode: 

  90 vol% fibrous goethite 

  10 vol% quartz or other clear mineral 

  trace paper fibre 

  trace metal shavings from grinder 

Bimodal grain size distribution: 

  mode 1: average grain size = 300 µm @ 98 vol% 

  mode 2: average grain size = 10 µm @ 2 vol% 

average grain size = 297 µm

*above grain size for goethite only; average grain size quartz = 150 µm

Fibrous brown grains (prismatic?), length slow, biaxial, high
relief.  Translucent red in plain polarized light.  Grains are
slightly pleochroic.  These properties are consistent with goethite.
Sample should be cleaned of iron shavings with a magnet. G. Swayze.

END_MICROSCOPIC_EXAMINATION.

SPECTROSCOPIC_DISCUSSION:

END_SPECTROSCOPIC_DISCUSSION.

SPECTRAL_PURITY:  1b2b3c4b  # 1= 0.2-3, 2= 1.5-6, 3= 6-25, 4= 20-150 microns

LIB_SPECTRA_HED:	 where 	 Wave Range 	 Av_Rs_Pwr 	 Comment	

LIB_SPECTRA:	  splib04a r 1792 	 0.2-3.0µm	 200 	 g.s.= 300 µm	

LIB_SPECTRA:	  splib05a r 2840 	 0.2-3.0µm	 200 	 g.s.= 	

LIB_SPECTRA:	  splib06a r 8296 	 	  	 g.s.= 	

LIB_SPECTRA:	  splib06a r 8308 	 	  	 g.s.=

File: sl1/usgs/library06/publication.splib06_web/ds231/DESCRIPT/M/goethite_mpcma2b.html
USGS Spectroscopy Lab - Clark and others 2007 Spectral Library splib06a 

Clark and others 2007 USGS Data Series 231

  Spectral Library splib06a Sample Description

(For further information on spectroscopy, see:
  
  http://speclab.cr.usgs.gov)

TITLE: Goethite MPCMA2-B DESCRIPT

DOCUMENTATION_FORMAT: MINERAL

SAMPLE_ID: MPCMA2-B

MINERAL_TYPE: Hydroxide

MINERAL: Goethite

FORMULA: alpha-FeO(OH)

FORMULA_HTML: alpha-FeO(OH)

COLLECTION_LOCALITY: Coliseum mine area, Mountain Pass, California, USA

ORIGINAL_DONOR: Roger Clark

CURRENT_SAMPLE_LOCATION: U.S.G.S. Denver Spectroscopy Laboratory.

ULTIMATE_SAMPLE_LOCATION: U.S.G.S. Denver Spectroscopy Laboratory.

SAMPLE_DESCRIPTION:

 Fine grained rock coating.  Visual estimate of grain size.

IMAGE_OF_SAMPLE:

NO PHOTO

END_SAMPLE_DESCRIPTION.

XRD_ANALYSIS:

Muscovite-2M1(minor), calcite(trace), quartz(minor), microcline(minor),
albite(minor). **Some goethites are XRD amorphous and lack of goethite
detection in this case may mean that this sample is also XRD amorphous
(see:Swayze, G.A., K.S.  Smith, R.N.  Clark, S.J., Sutley, R.M.
Pearson, J.S.  Vance, P.L.  Hageman, P.H.  Briggs, A.L.  Meier, M.J.
Singleton, and S.  Roth, Using imaging spectroscopy to map acidic mine
waste, Environmental Science and Technology, 34, 47-54, 2000).

END_XRD_ANALYSIS.

COMPOSITIONAL_ANALYSIS_TYPE:  #XRF, EM(WDS), ICP(Trace),WChem

COMPOSITION_TRACE: None

COMPOSITION_DISCUSSION:

END_COMPOSITION_DISCUSSION.

MICROSCOPIC_EXAMINATION:

END_MICROSCOPIC_EXAMINATION.

SPECTROSCOPIC_DISCUSSION:

Spectral absorptions at 0.501, 0.666, and 0.9538 microns are all
characteristic of goethite.  None of the goethite Fe-absorptions are
saturated probably because of the fine grained nature of the
goethite coating. Bands around 1.4 and 2.2 microns are
due to underlying muscovite in the host rock.

END_SPECTROSCOPIC_DISCUSSION.

SPECTRAL_PURITY: 1b2_3_4_  # 1= 0.2-3, 2= 1.5-6, 3= 6-25, 4= 20-150 microns

LIB_SPECTRA_HED:	 where 	 Wave Range 	 Av_Rs_Pwr 	 Comment	

LIB_SPECTRA:	  splib05a r 2850 	  0.2-3.0µm	 200  	 g.s.= 	

LIB_SPECTRA:	  splib06a r 8351 	 	  	 g.s.=

File: sl1/usgs/library06/publication.splib06_web/ds231/DESCRIPT/M/gross_ws483.html
USGS Spectroscopy Lab - Clark and others 2007 Spectral Library splib06a 

Clark and others 2007 USGS Data Series 231

  Spectral Library splib06a Sample Description

(For further information on spectroscopy, see:
  
  http://speclab.cr.usgs.gov)

TITLE: Grossular WS483 Garnet DESCRIPT

DOCUMENTATION_FORMAT: MINERAL

SAMPLE_ID: WS483

MINERAL_TYPE: Nesosilicate

MINERAL: Grossular (Grossularite) (Garnet group)

FORMULA: Ca3Al2(SiO4)3

FORMULA_HTML: Ca3Al2(SiO4)3

COLLECTION_LOCALITY: Laguna de Jaco, Chihuahua, Mexico

ORIGINAL_DONOR: Wards Natural Science Inc.

CURRENT_SAMPLE_LOCATION: USGS Denver Spectroscopy Laboratory

ULTIMATE_SAMPLE_LOCATION: USGS Denver Spectroscopy Laboratory

SAMPLE_DESCRIPTION:

Forms series with Andradite, with Hydrogrossular, with Uvarovite.

IMAGE_OF_SAMPLE:

END_SAMPLE_DESCRIPTION.

XRD_ANALYSIS:

40 kV - 30 mA, 6.5-9.5 keV 

  File: gros483.out, *.mdi (smear mount on quartz plate) 

References: Borg and Smith (1969), JCPDS #39-368, DHZ, v. 1a (1982),
Huebner's reference patterns 

Found: Garnet 

Comment: Moderately sharp reflections; some peaks appear to be
closely-spaced doublets.  This garnet is probably well crystallized
with some compositional heterogeneity.  The ao=11.85 Angstroms, consistent
with grossular.  Only one cell dimension could be resolved, but the
shape of some peaks suggests limited solid-solution toward andradite
(or uvarovite).

J.S. Huebner, J. Pickrell, T. Schaefer, written communication 1994

END_XRD_ANALYSIS.

COMPOSITIONAL_ANALYSIS_TYPE:  None  # XRF, EM(WDS), ICP(Trace), WChem

COMPOSITION_TRACE: None

COMPOSITION_DISCUSSION:

None.

END_COMPOSITION_DISCUSSION.

MICROSCOPIC_EXAMINATION:

mode: 

  98 vol% garnet 

  2 vol% diopside? 

Bimodal grains size distribution: 

  mode 1: 180 µm @ 70 vol% 

  mode 2:  10 µm @ 30 vol% 

average grain size= 150 µm

About 2 vol% grains have high interference colors and cleavage (diopside?)
  but these are limited to the smaller grains size population. Other grains are
  isotropic, with conchoidal fractures, and have refractive index > glycerin.
  All this is consistent with a slightly contaminated garnet sample. G. Swayze.

END_MICROSCOPIC_EXAMINATION.

SPECTROSCOPIC_DISCUSSION:

END_SPECTROSCOPIC_DISCUSSION.

SPECTRAL_PURITY:  1b2c3c4_  # 1= 0.2-3, 2= 1.5-6, 3= 6-25, 4= 20-150 microns

LIB_SPECTRA_HED:	 where 	 Wave Range 	 Av_Rs_Pwr 	 Comment	

LIB_SPECTRA:	  splib04a r 1857 	 0.2-3.0µm	 200 	 g.s.= 150 µm	

LIB_SPECTRA:	  splib05a r 2955 	 0.2-3.0µm	 200 	 g.s.= 	

LIB_SPECTRA:	  splib06a r 8629 	 	  	 g.s.= 	

LIB_SPECTRA:	  splib06a r 8641 	 	  	 g.s.=
