Repository: PSI-edu/spectroscopy-tetracorder

The code here is covered by the GNU General Public License
[https://www.gnu.org/licenses/gpl.html](https://www.gnu.org/licenses/gpl.html)

# Tetracorder, Specpr, and spectral libraries

**Tetracorder** is a spectral identification and mapping system designed for 
mapping materials on solid surfaces in the Solar System, including the Earth,
other planets and satellites, asteroids and comets.  Tetracorder can also be
used in laboratory spectroscopy.  Tetracorder has 2 modes: 1) identification
of components in a single spectrum, and 2) identification and spatial mapping
using imaging spectrometer data.

**Specpr** (Spectrum Processing Routines) is a spectral analysis system

File: sl1/usgs/library06/publication.splib06_web/ds231/DESCRIPT/M/gross_ws485.html
USGS Spectroscopy Lab - Clark and others 2007 Spectral Library splib06a 

Clark and others 2007 USGS Data Series 231

  Spectral Library splib06a Sample Description

(For further information on spectroscopy, see:
  
  http://speclab.cr.usgs.gov)

TITLE: Grossular WS485 Garnet DESCRIPT

DOCUMENTATION_FORMAT: MINERAL

SAMPLE_ID: WS485

MINERAL_TYPE: Nesosilicate

MINERAL: Grossular (Grossularite) (Garnet group)

FORMULA: Ca3Al2(SiO4)3

FORMULA_HTML: Ca3Al2(SiO4)3

COLLECTION_LOCALITY: Asbestos, Quebec, Canada

ORIGINAL_DONOR: Ward's Minerals

CURRENT_SAMPLE_LOCATION: USGS Denver Spectroscopy Laboratory

ULTIMATE_SAMPLE_LOCATION: USGS Denver Spectroscopy Laboratory

SAMPLE_DESCRIPTION:

Forms series with Andradite, with Hydrogrossular, with Uvarovite.

See additional spectra of grossular garnets in library for
comparison.  This sample has been washed in HCl acid to remove
carbonate contaminants.

IMAGE_OF_SAMPLE:

END_SAMPLE_DESCRIPTION.

XRD_ANALYSIS:

40 kV - 30 mA, 6.5-9.5 keV 

File: gros485.out, *_mdi (smear mount on quartz plate) 

References: Borg and Smith (1969), JCPDS #39-368, DHZ, v. 1a (1982),
  Huebner's reference patterns 

Found: Garnet 

Comment: Extremely sharp, well-formed peaks indicate excellent
  crystallinity
  and suggest compositional homogeneity.  ao=11.84, consistent with
  grossular-rich garnet.

J.S. Huebner, J.Pickrell, T. Schaefer, written communication 1994

END_XRD_ANALYSIS.

COMPOSITIONAL_ANALYSIS_TYPE: None  # XRF, EM(WDS), ICP(Trace), WChem

COMPOSITION_TRACE: None

COMPOSITION_DISCUSSION:

END_COMPOSITION_DISCUSSION.

MICROSCOPIC_EXAMINATION:

Bimodal grain size distribution: 

  mode1: 240 µm @ 50 vol% 

  mode2:  30 µm @ 50 vol% 

avg. grain size = 171 µm

Sample looks clean with larger garnet grains 70% coated with finer
grained garnet.  Most grains are isotropic with parting surfaces.
Trace contaminant could be feldspar because of low interference
color and possible twinning.  Optical properties are consistent with
this sample being nearly pure garnet.  G. Swayze.

END_MICROSCOPIC_EXAMINATION.

SPECTROSCOPIC_DISCUSSION:

END_SPECTROSCOPIC_DISCUSSION.

SPECTRAL_PURITY:  1b2b3b4_  # 1= 0.2-3, 2= 1.5-6, 3= 6-25, 4= 20-150 microns

LIB_SPECTRA_HED:	 where 	 Wave Range 	 Av_Rs_Pwr 	 Comment	

LIB_SPECTRA:	  splib04a r 1846 	 0.2-3.0µm	 200 	 g.s.= 171 µm	

LIB_SPECTRA:	  splib05a r 2980 	 0.2-3.0µm	 200 	 g.s.= 	

LIB_SPECTRA:	  splib06a r 8741 	 	  	 g.s.= 	

LIB_SPECTRA:	  splib06a r 8753 	 	  	 g.s.=

File: sl1/usgs/library06/publication.splib06_web/ds231/DESCRIPT/M/halloysite_cm13.html
USGS Spectroscopy Lab - Clark and others 2007 Spectral Library splib06a 

Clark and others 2007 USGS Data Series 231

  Spectral Library splib06a Sample Description

(For further information on spectroscopy, see:
  
  http://speclab.cr.usgs.gov)

TITLE: Halloysite CM13 DESCRIPT

DOCUMENTATION_FORMAT: MINERAL

SAMPLE_ID: CM13

MINERAL_TYPE: Phyllosilicate

MINERAL: Halloysite (Kaolinite-Serpentine group)

FORMULA: Al2Si2O5(OH)4

FORMULA_HTML: Al2Si2O5(OH)4

COLLECTION_LOCALITY: Dragon Iron Mine, Eureka, Utah

ORIGINAL_DONOR: Clay Mineral Standard, Ward Natural Science Inc.

CURRENT_SAMPLE_LOCATION: USGS Denver Spectroscopy Laboratory

ULTIMATE_SAMPLE_LOCATION: USGS Denver Spectroscopy Laboratory

SAMPLE_DESCRIPTION:

Polymorphous with Dickite, Kaolinite, and Nacrite.

A spectrum for this sample was published by:

Clark, R.N., King, T.V.V., Klejwa, M., Swayze, G.A., and Vergo, N.,
1990, High spectral resolution reflectance spectroscopy of minerals:
Journal of Geophysical Research, v.g 95, no. 8B, p 12,653-12,680.

Who noted that the sample was spectrally pure.

IMAGE_OF_SAMPLE:

NO PHOTO

END_SAMPLE_DESCRIPTION.

XRD_ANALYSIS:

Halloysite + quartz 

less than 2µ 7A halloysite + smectite + trace 10A halloysite. 

Spectrally pure. (Norma Vergo) 

END_XRD_ANALYSIS.

COMPOSITIONAL_ANALYSIS_TYPE: XRF  # XRF, EM(WDS), ICP(Trace), WChem

COMPOSITION

  KEYWORD	Oxide 

  ASCII	Amount 	Weight

  Percent, %	Oxide
html	

COMPOSITION:	SiO2	  46.3  	wt%	SiO2 	

COMPOSITION:	TiO2	  0.11  	wt%	TiO2 	

COMPOSITION:	Al2O3	  35.2  	wt%	Al2O3 	

COMPOSITION:	Fe2O3	  0.72  	wt%	Fe2O3 	

COMPOSITION:	FeO	  0.02  	wt%	FeO 	

COMPOSITION:	MnO	  less than 0.02  	wt%	MnO 	

COMPOSITION:	MgO	  0.31  	wt%	MgO 	

COMPOSITION:	CaO	  0.31  	wt%	CaO 	

COMPOSITION:	Na2O	  less than 0.15  	wt%	Na2O 	

COMPOSITION:	K2O	  less than 0.02  	wt%	K2O 	

COMPOSITION:	P2O5	  0.26  	wt%	P2O5 	

COMPOSITION:	H2O+	  14.4  	wt%	  H2O+ 	

COMPOSITION:	H2O-	  1.80  	wt%	  H2O- 	

COMPOSITION:	H2O	  16.2  	wt%	H2O 	

COMPOSITION:	LOI	  15.8  	wt%	LOI 	

COMPOSITION:	Total	  	wt%	

COMPOSITION:	O=Cl,F,S	  	wt%	#correction for Cl, F, S	

COMPOSITION:	New Total	  	wt%	

COMPOSITION_TRACE:

None

COMPOSITION_DISCUSSION:

Analysis by J. Taggart, Ardith J. Bartel, K. Stewart 

Analysis by E. Brandt, J. H. Christie 

Induced Coupled Plasma trace analysis exists but is not yet included.

END_COMPOSITION_DISCUSSION.

MICROSCOPIC_EXAMINATION:

Bimodal Grain Size Distribution: 

  mode 1: 670 µm @ 95 vol% 

  mode 2:  35 µm @  5 vol% 

avg. grain size = 650 µm

Sample is not isotropic under cross-polarized light.  About 1 vol%
of sample has iron-oxide staining.  Larger grains are 50% coated
with smaller grains.  Because sample is not isotropic I think sample
has other clay contaminants probably up to 50 vol%.  G. Swayze.

END_MICROSCOPIC_EXAMINATION.

SPECTROSCOPIC_DISCUSSION:

END_SPECTROSCOPIC_DISCUSSION.

SPECTRAL_PURITY:  1b2b3b4b  # 1= 0.2-3, 2= 1.5-6, 3= 6-25, 4= 20-150 microns

LIB_SPECTRA_HED:	 where 	 Wave Range 	 Av_Rs_Pwr 	 Comment	

LIB_SPECTRA:	  splib04a r 1942 	 0.2-3.0µm	 200 	 g.s.= 650 µm	

LIB_SPECTRA:	  splib05a r 3028 	 0.2-3.0µm	 200 	 g.s.= 	

LIB_SPECTRA:	  splib06a r 8921 	 	  	 g.s.= 	

LIB_SPECTRA:	  splib06a r 8935 	 	  	 g.s.=

File: sl1/usgs/library06/publication.splib06_web/ds231/DESCRIPT/M/halloysite_nmnh106237.html
USGS Spectroscopy Lab - Clark and others 2007 Spectral Library splib06a 

Clark and others 2007 USGS Data Series 231

  Spectral Library splib06a Sample Description

(For further information on spectroscopy, see:
  
  http://speclab.cr.usgs.gov)

TITLE: Halloysite NMNH106237 DESCRIPT

DOCUMENTATION_FORMAT: MINERAL

SAMPLE_ID: NMNH106237

MINERAL_TYPE: Phyllosilicate

MINERAL: Halloysite (Kaolinite-Serpentine group)

FORMULA: Al2Si2O5(OH)4

FORMULA_HTML: Al2Si2O5(OH)4

COLLECTION_LOCALITY: Utah (probably Eureka)

ORIGINAL_DONOR: National Museum of Natural History

CURRENT_SAMPLE_LOCATION: USGS Denver Spectroscopy Laboratory

ULTIMATE_SAMPLE_LOCATION: USGS Denver Spectroscopy Laboratory

SAMPLE_DESCRIPTION:

Polymorphous with Dickite, Kaolinite, and Nacrite.

IMAGE_OF_SAMPLE:

END_SAMPLE_DESCRIPTION.

XRD_ANALYSIS:

7A halloysite -  does not expand with glycol.  Pure.  (Norma Vergo)

END_XRD_ANALYSIS.

COMPOSITIONAL_ANALYSIS_TYPE: None  # XRF, EM(WDS), ICP(Trace), WChem

COMPOSITION_TRACE:  None

COMPOSITION_DISCUSSION:

None

END_COMPOSITION_DISCUSSION.

MICROSCOPIC_EXAMINATION:

Not done yet

END_MICROSCOPIC_EXAMINATION.

SPECTROSCOPIC_DISCUSSION:

END_SPECTROSCOPIC_DISCUSSION.

SPECTRAL_PURITY:  1a2a3a4a  # 1= 0.2-3, 2= 1.5-6, 3= 6-25, 4= 20-150 microns

LIB_SPECTRA_HED:	 where 	 Wave Range 	 Av_Rs_Pwr 	 Comment	

LIB_SPECTRA:	  splib04a r 1930 	  0.2-3.0µm	 200  	 g.s.= 	

LIB_SPECTRA:	  splib05a r 3061 	  0.2-3.0µm	 200  	 g.s.= 	

LIB_SPECTRA:	  splib06a r 8999 	 	  	 g.s.= 	

LIB_SPECTRA:	  splib06a r 9010 	 	  	 g.s.=

File: sl1/usgs/library06/publication.splib06_web/ds231/DESCRIPT/M/hectorite_shca-1.html
USGS Spectroscopy Lab - Clark and others 2007 Spectral Library splib06a 

Clark and others 2007 USGS Data Series 231

  Spectral Library splib06a Sample Description

(For further information on spectroscopy, see:
  
  http://speclab.cr.usgs.gov)

TITLE: Hectorite SHCa-1 AC-B DESCRIPT

DOCUMENTATION_FORMAT: MINERAL

SAMPLE_ID: SHCa-1

MINERAL_TYPE: Phyllosilicate

MINERAL: Hectorite (Montmorillonite group)

FORMULA: Na0.33(Mg,Li)3Si4O10(F,OH)2

FORMULA_HTML: Na0.33(Mg,Li)3Si4O10(F,OH)2

COLLECTION_LOCALITY: San Bernadino, California

ORIGINAL_DONOR: Grim Collection

CURRENT_SAMPLE_LOCATION: USGS Denver Spectroscopy Laboratory

ULTIMATE_SAMPLE_LOCATION: USGS Denver Spectroscopy Laboratory

SAMPLE_DESCRIPTION:

SHCa-1 before acetate treatment
Trioctahedral lithium montmorillonite (stored in H20).
SHCa-1.Ac-b After acetate treatment

IMAGE_OF_SAMPLE:

NO PHOTO

END_SAMPLE_DESCRIPTION.

XRD_ANALYSIS:

Hectorite + quartz (m) + calcite (L) + dolomite (s)? (before acetate treatment)  (Norma Vergo)

This sample(SHCA-1.AC-B) was treated with acetate to dissolve carbonates.  There
is no fizz with HCl.  Clay grains have sweeping extinction, quartz
present but no evidence of calcite or dolomite.  All consistent with
a fairly pure sample of hectorite.  G. Swayze.

END_XRD_ANALYSIS.

COMPOSITIONAL_ANALYSIS_TYPE: XRF  # XRF, EM(WDS), ICP(Trace), WChem

COMPOSITION

  KEYWORD	Oxide 

  ASCII	Amount 	Weight

  Percent, %	Oxide
html	

COMPOSITION:	SiO2	  34.7  	wt%	SiO2 	

COMPOSITION:	TiO2	  0.038 	wt%	TiO2 	

COMPOSITION:	Al2O3	  0.69  	wt%	Al2O3 	

COMPOSITION:	Fe2O3	  0.02  	wt%	Fe2O3 	

COMPOSITION:	FeO	  0.25  	wt%	FeO 	

COMPOSITION:	MnO	  0.008 	wt%	MnO 	

COMPOSITION:	MgO	  15.3  	wt%	MgO 	

COMPOSITION:	CaO	  23.4  	wt%	CaO 	

COMPOSITION:	Li2O	  2.18  	wt%	Li2O 	

COMPOSITION:	Na2O	  1.26  	wt%	Na2O 	

COMPOSITION:	K2O	  0.13  	wt%	K2O 	

COMPOSITION:	P2O5	  0.014 	wt%	P2O5 	

COMPOSITION:	F	  2.60 	wt%	F 	

COMPOSITION:	F	  2.75 	wt%	F 	

COMPOSITION:	S	  0.01  	wt%	S 

COMPOSITION:	LOI	  21.80  	wt%	LOI 	

COMPOSITION:	Total	  99.80  	wt%	

COMPOSITION:	O=Cl,F,S	  	wt%	#correction for Cl, F, S	

COMPOSITION:	New Total	  	wt%	

COMPOSITION_TRACE:

None

COMPOSITION_DISCUSSION:

None

END_COMPOSITION_DISCUSSION.

MICROSCOPIC_EXAMINATION:

Mode: 

  99 vol% hectorite 

  1 vol% quartz 

  trace opaques (metallic luster) 

Bimodal Grain Size Distribution: 

  mode 1: 204 µm @ 80 vol% 

  mode 2:  25 µm @ 20 vol% 

average grain size = 183 µm

This sample was treated with acetate to dissolve carbonates.  There
is no fizz with HCl.  Clay grains have sweeping extinction, quartz
present but no evidence of calcite or dolomite.  All consistent with
a fairly pure sample of hectorite.  G. Swayze.

END_MICROSCOPIC_EXAMINATION.

SPECTROSCOPIC_DISCUSSION:

END_SPECTROSCOPIC_DISCUSSION.

SPECTRAL_PURITY:  1b2b3b4_  # Ac-B  # 1= 0.2-3, 2= 1.5-6, 3= 6-25, 4= 20-150 microns
SPECTRAL_PURITY:  1c2_3_4_  # not Ac-B  # 1= 0.2-3, 2= 1.5-6, 3= 6-25, 4= 20-150 microns

LIB_SPECTRA_HED:	 where 	 Wave Range 	 Av_Rs_Pwr 	 Comment	

LIB_SPECTRA:	  splib04a r 1974 	 0.2-3.0µm	 200 	 g.s.= 183 µm	

LIB_SPECTRA:	  splib04a r 1985 	 0.2-3.0µm	 200 	 g.s.= 183 µm	

LIB_SPECTRA:	  splib05a r 3112 	 0.2-3.0µm	 200 	 g.s.= 	

LIB_SPECTRA:	  splib05a r 3126 	 0.2-3.0µm	 200 	 g.s.= 	

LIB_SPECTRA:	  splib06a r 9093 	 	  	 g.s.= 	

LIB_SPECTRA:	  splib06a r 9107 	 	  	 g.s.= 	

LIB_SPECTRA:	  splib06a r 9120 	 	  	 g.s.=

File: sl1/usgs/library06/publication.splib06_web/ds231/DESCRIPT/M/hedenbergite_hs10.html
USGS Spectroscopy Lab - Clark and others 2007 Spectral Library splib06a 

Clark and others 2007 USGS Data Series 231

  Spectral Library splib06a Sample Description

(For further information on spectroscopy, see:
  
  http://speclab.cr.usgs.gov)

TITLE: Hedenbergite HS10 DESCRIPT

DOCUMENTATION_FORMAT: MINERAL

SAMPLE_ID: HS10

MINERAL_TYPE: Inosilicate

MINERAL: Hedenbergite (Pyroxene group)

FORMULA: CaFe+2Si2O6

FORMULA_HTML: CaFe+2Si2O6

COLLECTION_LOCALITY: Silver Star, Montana

ORIGINAL_DONOR: Hunt and Salisbury Collection

CURRENT_SAMPLE_LOCATION: USGS Denver Spectroscopy Laboratory

ULTIMATE_SAMPLE_LOCATION: USGS Denver Spectroscopy Laboratory

SAMPLE_DESCRIPTION:

Forms series with Diopside and with Johannsenite.

"S-17C.  Pyroxene, variety Hedenbergite.  Silver Star, Montana (10B).
This sample has such strong ferric and ferrous ion bands on either side
of 1µ that the reflectivity of the sample is reduced throughout the
first half of the near-infrared range.  Very weak water bands near 1.9
and 2.3 µ indicate the presence of some fluid inclusions.  By
contrast, a sample of artificially prepared hedenbergite displays a
single strong ferrous ion band near 1.1 µ."

Sieve interval 74 - 250µm.

Hunt, G.R., J.W.  Salisbury, 1970, Visible and near-infrared spectra of
minerals and rocks:  I.  Silicate minerals.  Modern Geology, v.  1, p.
283-300.

IMAGE_OF_SAMPLE:

END_SAMPLE_DESCRIPTION.

XRD_ANALYSIS:

40 kV - 30 mA, 7.3-9.5 keV 

File: hedbg10.mdi, *.out (smear mount on quartz plate) 

References: JSPDS#41-1372; Huebner's reference patterns 

Found: Clinopyroxene consistent with hedenbergite, minor quartz,
unindexed weak to very weak reflections at 8.6, 3.16, 3.11 Angstroms 

Comment: Clinopyroxene pattern that is distinct from that of diopside
(such as HS-15.3B).  Pyroxene reflections are not sharp, suggesting
poor crystallinity or compositional heterogeneity.  Quartz
identification originally based on four weak reflections, subsequently
confirmed by optics (n=1.545).  Optically, many grains are discolored
by brown, heterogeneously distributed material; the actual pyroxene
grains are colorless by comparison.  Does the optical spectrum see
the pyroxene?

END_XRD_ANALYSIS.

COMPOSITIONAL_ANALYSIS_TYPE: None  # XRF, EM(WDS), ICP(Trace), WChem

COMPOSITION_TRACE:

None

COMPOSITION_DISCUSSION:

None

END_COMPOSITION_DISCUSSION.

MICROSCOPIC_EXAMINATION:

mode:  

  45 vol% red stained pyroxene 

  42 vol% clinopyroxene 

  10 vol% Mica  

  3 vol% Calcite 

Green gains are pleochroic green with prismatic cleavage ( slight 
END_MICROSCOPIC_EXAMINATION.

SPECTROSCOPIC_DISCUSSION:

END_SPECTROSCOPIC_DISCUSSION.

SPECTRAL_PURITY:  1c2c3c4c  # 1= 0.2-3, 2= 1.5-6, 3= 6-25, 4= 20-150 microns

LIB_SPECTRA_HED:	 where 	 Wave Range 	 Av_Rs_Pwr 	 Comment	

LIB_SPECTRA:	  splib04a r 2006 	 0.2-3.0µm	 200 	 g.s.=	

LIB_SPECTRA:	  splib05a r 3137 	 0.2-3.0µm	 200 	 g.s.= 	

LIB_SPECTRA:	  splib06a r 9164 	 	  	 g.s.= 	

LIB_SPECTRA:	  splib06a r 9176 	 	  	 g.s.=

File: sl1/usgs/library06/publication.splib06_web/ds231/DESCRIPT/M/hematite_gds27.html
USGS Spectroscopy Lab - Clark and others 2007 Spectral Library splib06a 

Clark and others 2007 USGS Data Series 231

  Spectral Library splib06a Sample Description

(For further information on spectroscopy, see:
  
  http://speclab.cr.usgs.gov)

TITLE: Hematite GDS27 DESCRIPT

DOCUMENTATION_FORMAT: MINERAL

SAMPLE_ID: GDS27

MINERAL_TYPE: Oxide

MINERAL: Hematite (Hematite group)

FORMULA: alpha-Fe2O3

FORMULA_HTML: alpha-Fe2O3

COLLECTION_LOCALITY: Baker Analyzed Reagent (synthetic)

ORIGINAL_DONOR: Baker Chemical

CURRENT_SAMPLE_LOCATION: USGS Denver Spectroscopy Laboratory

ULTIMATE_SAMPLE_LOCATION: USGS Denver Spectroscopy Laboratory

SAMPLE_DESCRIPTION:

Dimorphous with Maghemite.

Baker Analyzed Reagent.  Grade: 1-2024.  Trace: P04, SO4, Ca, Mn,
Zn (
IMAGE_OF_SAMPLE:

NO PHOTO

END_SAMPLE_DESCRIPTION.

XRD_ANALYSIS:

Pure hematite

Konnert, Judith and Marta Flohr, 1992, unpublished data, USGS
Reston, VA.

END_XRD_ANALYSIS.

COMPOSITIONAL_ANALYSIS_TYPE: None  # XRF, EM(WDS), ICP(Trace), WChem

COMPOSITION_TRACE:

None

COMPOSITION_DISCUSSION:

None

END_COMPOSITION_DISCUSSION.

MICROSCOPIC_EXAMINATION:

average grain size = 200 µm (aggregates)

Material opaque, but hematite red in powdered form.  No impurities
observed.  Large 50-150 µm grain aggregates are composed of 2-3
µm grains.  G. Swayze.

END_MICROSCOPIC_EXAMINATION.

SPECTROSCOPIC_DISCUSSION:

END_SPECTROSCOPIC_DISCUSSION.

SPECTRAL_PURITY:  1a2_3_4_  # 1= 0.2-3, 2= 1.5-6, 3= 6-25, 4= 20-150 microns

LIB_SPECTRA_HED:	 where 	 Wave Range 	 Av_Rs_Pwr 	 Comment	

LIB_SPECTRA:	  splib04a r 2025  	 0.2-3.0µm	 200 	 g.s.= 200 µm	

LIB_SPECTRA:	  splib05a r 3169 	 0.2-3.0µm	 200 	 g.s.= 	

LIB_SPECTRA:	  splib06a r 9282 	 	  	 g.s.=

File: sl1/usgs/library06/publication.splib06_web/ds231/DESCRIPT/M/hematite_hs45.html
USGS Spectroscopy Lab - Clark and others 2007 Spectral Library splib06a 

Clark and others 2007 USGS Data Series 231

  Spectral Library splib06a Sample Description

(For further information on spectroscopy, see:
  
  http://speclab.cr.usgs.gov)

TITLE: Hematite HS45 DESCRIPT

DOCUMENTATION_FORMAT: MINERAL

SAMPLE_ID: HS45

MINERAL_TYPE: Oxide

MINERAL: Hematite (Hematite group)

FORMULA: alpha-Fe2O3

FORMULA_HTML: alpha-Fe2O3

COLLECTION_LOCALITY: Ironton, MN

ORIGINAL_DONOR: Hunt and Salisbury Collection

CURRENT_SAMPLE_LOCATION: USGS Denver Spectroscopy Laboratory

ULTIMATE_SAMPLE_LOCATION: USGS Denver Spectroscopy Laboratory

SAMPLE_DESCRIPTION:

Dimorphous with Maghemite.

The spectrum of this sample was originally published in:

Hunt, G.R., J.W. Salisbury, and C.J. Lenhoff, 1971, Visible
and near-infrared spectra of minerals and rocks:  III.
Oxides  and hydroxides.  Modern Geology, v. 2, p. 195-205.

With the note that "this sample departs considerably from a pure
stoichiometric single crystal, but is typical of naturally occurring
hematite."

The sample measured for the library was HS45.3 which was dry sieved
to the grain size interval 74-250µm.

IMAGE_OF_SAMPLE:

NO PHOTO

END_SAMPLE_DESCRIPTION.

XRD_ANALYSIS:

40 kV - 30 mA, 7.3-9.5 keV

File: hemat45.mdi, *.out (smear mount on quartz plate)

References: Huebner's reference patterns

Found: Hematite; traces of quartz and a 7 Angstrom phase

Comment: Strong, narrow, symmetric hematite reflections
indicate excellent crystallinity and suggest compositional heterogeneity.
Hematite peak positions are consistent with Fe2O3 composition.  The
quartz identification is based upon two very weak (and broad) reflections.  Very
weak reflections at 7.2 and 3.55 Angstroms indicate the presence of a 7
or 14 Angstroms phase (possibly chlorite).

J.S. Huebner, J. Pickrell, and T. Schaefer, written communication
1994

END_XRD_ANALYSIS.

COMPOSITIONAL_ANALYSIS_TYPE:  None  # XRF, EM(WDS), ICP(Trace), WChem

COMPOSITION_TRACE:

COMPOSITION_DISCUSSION:

None.

END_COMPOSITION_DISCUSSION.

MICROSCOPIC_EXAMINATION:

END_MICROSCOPIC_EXAMINATION.

SPECTROSCOPIC_DISCUSSION:

END_SPECTROSCOPIC_DISCUSSION.

SPECTRAL_PURITY:  1b2b3c4_  # 1= 0.2-3, 2= 1.5-6, 3= 6-25, 4= 20-150 microns

LIB_SPECTRA_HED:	 where 	 Wave Range 	 Av_Rs_Pwr 	 Comment	

LIB_SPECTRA:	  splib04a r 2113 	 0.2-3.0µm	 200 	 g.s.=	

LIB_SPECTRA:	  splib05a r 3273 	 0.2-3.0µm	 200 	 g.s.= 	

LIB_SPECTRA:	  splib06a r 9722 	 	  	 g.s.= 	

LIB_SPECTRA:	  splib06a r 9733 	 	  	 g.s.=

File: sl1/usgs/library06/publication.splib06_web/ds231/DESCRIPT/M/hematite_ws161.html
USGS Spectroscopy Lab - Clark and others 2007 Spectral Library splib06a 

Clark and others 2007 USGS Data Series 231

  Spectral Library splib06a Sample Description

(For further information on spectroscopy, see:
  
  http://speclab.cr.usgs.gov)

TITLE: Hematite WS161 DESCRIPT

DOCUMENTATION_FORMAT: MINERAL

SAMPLE_ID: WS161

MINERAL_TYPE: Oxide

MINERAL: Hematite (Hematite group)

FORMULA: alpha-Fe2O3

FORMULA_HTML: alpha-Fe2O3

COLLECTION_LOCALITY: Cleator Moor, Cumberland, England

ORIGINAL_DONOR: Ward Science Collection

CURRENT_SAMPLE_LOCATION: USGS Denver Spectroscopy Laboratory

ULTIMATE_SAMPLE_LOCATION: USGS Denver Spectroscopy Laboratory

SAMPLE_DESCRIPTION:

Dimorphous with Maghemite.

IMAGE_OF_SAMPLE:

END_SAMPLE_DESCRIPTION.

XRD_ANALYSIS:

Comments: Using quartz (100), (101), (112), and (211) reflections as an internal
standard for 2 theta, 11 hematite reflections were refined to obtain the cell
dimensions a=5.035(1), and b=13.745(4) Angstroms.  Within the limits of error
given above (1 sigma), these dimensions are those of pure Fe2O3 (see PDF2
33-0664).

File: hemat161.mdi, *.out 

References: Huebner's reference patterns 

Found: Hematite, minor quartz 

Comment: Strong, sharp, symmetric hematite reflections indicate excellent
crystallinity and suggest compositional heterogeneity.  Likewise, the quartz is
well crystallized.  Hematite peak positions are consistent with Fe2O3 composition.

END_XRD_ANALYSIS.

COMPOSITIONAL_ANALYSIS_TYPE: None  # XRF, EM(WDS), ICP(Trace), WChem

COMPOSITION_TRACE:

None

COMPOSITION_DISCUSSION:

None

END_COMPOSITION_DISCUSSION.

MICROSCOPIC_EXAMINATION:

mode:  

  80 vol% hematite 

  20 vol% quartz 

average grain size = 6 µm

Sample is extremely fine grained but contains significant quartz?
contamination.  G. Swayze.

END_MICROSCOPIC_EXAMINATION.

SPECTROSCOPIC_DISCUSSION:

END_SPECTROSCOPIC_DISCUSSION.

SPECTRAL_PURITY:  1b2_3_4_  # 1= 0.2-3, 2= 1.5-6, 3= 6-25, 4= 20-150 microns

LIB_SPECTRA_HED:	 where 	 Wave Range 	 Av_Rs_Pwr 	 Comment	

LIB_SPECTRA:	  splib04a r 2122 	 0.2-3.0µm	 200 	 g.s.= 6 µm	

LIB_SPECTRA:	  splib05a r 3284 	 0.2-3.0µm	 200 	 g.s.= 	

LIB_SPECTRA:	  splib06a r 9776 	 	  	 g.s.=

File: sl1/usgs/library06/publication.splib06_web/ds231/DESCRIPT/M/hornblende_hs115.html
USGS Spectroscopy Lab - Clark and others 2007 Spectral Library splib06a 

Clark and others 2007 USGS Data Series 231

  Spectral Library splib06a Sample Description

(For further information on spectroscopy, see:
  
  http://speclab.cr.usgs.gov)

TITLE: Hornblende_Fe HS115 Amphibole DESCRIPT

DOCUMENTATION_FORMAT: MINERAL

SAMPLE_ID: HS115

MINERAL_TYPE: Inosilicate

MINERAL: Ferro-Hornblende (Amphibole group)

FORMULA: Ca2(Mg,Fe+2)4Al(Si7Al)O22(OH,F)2

FORMULA_HTML: (Mg,Fe)2Mg5Si8O22(OH)2

COLLECTION_LOCALITY: Brewster, New York

ORIGINAL_DONOR: Hunt and Salisbury Collection

CURRENT_SAMPLE_LOCATION: USGS Denver Spectroscopy Laboratory

ULTIMATE_SAMPLE_LOCATION: USGS Denver Spectroscopy Laboratory

SAMPLE_DESCRIPTION:

Forms series from Magnesiohornblende to Ferrohornblende.

"S-1E. Amphibole, variety Hornblende. Brewster, N.Y., (115B). This is an impure
  sample, deep green in color. It displays the double band structure in the 0.6
  to 1.1 µ region that is typical of the presence of both the ferric and
  ferrous ion. The presence of a light gray contaminant (muscovite) raises the
  reflectivity of the sample which is most obvious in the largest size range,
  and explains the anomalous (lighter?) reflectivity of that size fraction. The
  hydroxyl bands are not so strong as in tremolite and actinolite, which is typical
  of hornblende. The very weak bands in the visible near 0.5, 0.45, and 0.5 µ
  are due to both the ferrous and ferric ions."

Hunt, G.R., J.W. Salisbury, 1970, Visible and near-infrared
spectra of minerals and rocks: I. Silicate minerals.  Modern
Geology, v. 1, p. 283-300.

Sieve interval 74 - 250µm.

IMAGE_OF_SAMPLE:

END_SAMPLE_DESCRIPTION.

XRD_ANALYSIS:

40 kV - 30 mA, 6.5-9.5 keV 

File: hnbld115.out, -.mdi 

References: Borg and Smith (1969) 

Found: Clinoamphibole, minor mica, trace chlorite 

Comment: Pattern matches that of tremolite more closely than
hornblende.

J.S. Huebner, J. Pickrell, T. Schaefer, written communication(USGS)

END_XRD_ANALYSIS.

COMPOSITIONAL_ANALYSIS_TYPE: None  # XRF, EM(WDS), ICP(Trace), WChem

COMPOSITION_TRACE:

None

COMPOSITION_DISCUSSION:

None

END_COMPOSITION_DISCUSSION.

MICROSCOPIC_EXAMINATION:

mode:

90 vol% Hornblende 

  8 vol% plagioclase + quartz + other (uniaxial -) 

  1 vol% mica (clear) 

  1 vol% calcite (fizz with HCl) 

average grain size = 250 µm

Smaller grains ~5 µm coat larger grains @ 30% surface area.
Hornblende has inclined extinction (19 ° for OAP ll (010)),
biaxial (-), strong green-blue pleochroism, and amphibole cleavage.
All these properties are consistent with this sample being mostly
hornblende.  Heavy liquid or Franz separation may sort impurities
out.  G. Swayze.

END_MICROSCOPIC_EXAMINATION.

SPECTROSCOPIC_DISCUSSION:

END_SPECTROSCOPIC_DISCUSSION.

SPECTRAL_PURITY:  1c2c3b4_  # 1= 0.2-3, 2= 1.5-6, 3= 6-25, 4= 20-150 microns

LIB_SPECTRA_HED:	 where 	 Wave Range 	 Av_Rs_Pwr 	 Comment	

LIB_SPECTRA:	  splib04a r 2185 	 0.2-3.0µm	 200 	 g.s.= 250 µm	

LIB_SPECTRA:	  splib05a r 3357 	 0.2-3.0µm	 200 	 g.s.= 	

LIB_SPECTRA:	  splib06a r 10071 	 	  	 g.s.= 	

LIB_SPECTRA:	  splib06a r 10084 	 	  	 g.s.=

File: sl1/usgs/library06/publication.splib06_web/ds231/DESCRIPT/M/hornblende_nmnh117329.html
USGS Spectroscopy Lab - Clark and others 2007 Spectral Library splib06a 

Clark and others 2007 USGS Data Series 231

  Spectral Library splib06a Sample Description

(For further information on spectroscopy, see:
  
  http://speclab.cr.usgs.gov)

TITLE: Hornblende_Mg NMNH117329 DESCRIPT

DOCUMENTATION_FORMAT: MINERAL

SAMPLE_ID: NMNH117329

MINERAL_TYPE: Inosilicate

MINERAL: Magnesio-Hornblende (Amphibole group)

FORMULA: Ca2(Mg,Fe+2)4Al(Si7Al)O22(OH,F)2

FORMULA_HTML: Ca2(Mg,Fe+2)4Al(Si7Al)O22(OH,F)2

COLLECTION_LOCALITY: Norway

ORIGINAL_DONOR: Jack Salisbury

CURRENT_SAMPLE_LOCATION: USGS Denver Spectroscopy Laboratory

ULTIMATE_SAMPLE_LOCATION: USGS Denver Spectroscopy Laboratory

SAMPLE_DESCRIPTION:

IMAGE_OF_SAMPLE:

END_SAMPLE_DESCRIPTION.

XRD_ANALYSIS:

This sample fits well with magnesiohornblende.  Norma Vergo

END_XRD_ANALYSIS.

COMPOSITIONAL_ANALYSIS_TYPE:  None  # XRF, EM(WDS), ICP(Trace), WChem

COMPOSITION_TRACE:

COMPOSITION_DISCUSSION:

END_COMPOSITION_DISCUSSION.

MICROSCOPIC_EXAMINATION:

END_MICROSCOPIC_EXAMINATION.

SPECTROSCOPIC_DISCUSSION:

END_SPECTROSCOPIC_DISCUSSION.

SPECTRAL_PURITY:  1b2b3b4_  # 1= 0.2-3, 2= 1.5-6, 3= 6-25, 4= 20-150 microns

LIB_SPECTRA_HED:	 where 	 Wave Range 	 Av_Rs_Pwr 	 Comment	

LIB_SPECTRA:	  splib04a r 2174 	 0.2-3.0µm	 200 	 g.s.=	

LIB_SPECTRA:	  splib05a r 3368 	 0.2-3.0µm	 200 	 g.s.= 	

LIB_SPECTRA:	  splib06a r 10126 	 	  	 g.s.= 	

LIB_SPECTRA:	  splib06a r 10137 	 	  	 g.s.=

File: sl1/usgs/library06/publication.splib06_web/ds231/DESCRIPT/M/hydrogrossular_nmnh120555.html
USGS Spectroscopy Lab - Clark and others 2007 Spectral Library splib06a 

Clark and others 2007 USGS Data Series 231

  Spectral Library splib06a Sample Description

(For further information on spectroscopy, see:
  
  http://speclab.cr.usgs.gov)

TITLE: Hydrogrossular NMNH120555 DESCRIPT

DOCUMENTATION_FORMAT: MINERAL

SAMPLE_ID: NMNH120555

MINERAL_TYPE: Nesosilicate

MINERAL: Hydrogrossular (Garnet group)

FORMULA: Ca3Al2(SiO4)3-x(OH)4x

FORMULA_HTML: Ca3Al2(SiO4)3-x(OH)4x

COLLECTION_LOCALITY: Rustenberg, South Africa

ORIGINAL_DONOR: National Museum of Natural History

CURRENT_SAMPLE_LOCATION: USGS Denver Spectroscopy Laboratory

ULTIMATE_SAMPLE_LOCATION: USGS Denver Spectroscopy Laboratory

SAMPLE_DESCRIPTION:

Forms series with Grossular.

Sample was sieved to the grain size interval less than 250µm.

IMAGE_OF_SAMPLE:

END_SAMPLE_DESCRIPTION.

XRD_ANALYSIS:

40 kV - 30 mA, 6.5-9.5 keV 

File: hydrg120.out, *.mdi (smear mount on quartz plate) 

References: Borg and Smith (1969), JCPDS #10-288, DHZ, v. 1a (1982),
  Huebner's reference patterns 

  Found: Garnet; unidentified moderate to weak reflections at 6.0, 4.0, 3.58,
  3.23, 3.17, 2.75, 2.59. and 1.76 Angstroms.

Sought but not found: anorthite, Fe-oxyhydroxides, ilmenite,
apophyllite, prehnite, thaumasite, gehlenite, xonotlite. 

Comment: The garnet unit cell dimension ranges more or less
continuously from 11.95 to 11.89 Angstroms, consistent with grossular-rich
members of the grossular-hydrogrossular series.  Optically the material
consists of colorless, weakly anisotropic garnet and about 10%
brownish weakly anisotropic garnet charged with opaque and a few
bright red (hematite?)inclusions

J.S. Huebner, J. Pickrell, and T. Schaefer, 1994,  written
communication.

END_XRD_ANALYSIS.

COMPOSITIONAL_ANALYSIS_TYPE: EM(WDS)  # XRF, EM(WDS), ICP(Trace), WChem

COMPOSITION

  KEYWORD	Oxide 

  ASCII	Amount 	Weight

  Percent, %	Oxide
html	

COMPOSITION:	SiO2	  31.44 	wt%	SiO2 	

COMPOSITION:	TiO2	  0.04 	wt%	TiO2 	

COMPOSITION:	Al2O3	  21.40 	wt%	Al2O3 	

COMPOSITION:	Cr2O3	  0.00 	wt%	Cr2O3 	

COMPOSITION:	V2O3	  0.00 	wt%	V2O3 	

COMPOSITION:	FeO	  0.46 	wt%	FeO 	

COMPOSITION:	NiO	  0.00 	wt%	NiO 	

COMPOSITION:	MnO	  0.89 	wt%	MnO 	

COMPOSITION:	MgO	  0.17 	wt%	MgO 	

COMPOSITION:	CaO	  36.14 	wt%	CaO 	

COMPOSITION:	Total	  90.54 	wt%	

COMPOSITION:	O=Cl,F,S	  	wt%	#correction for Cl, F, S	

COMPOSITION:	New Total	  	wt%	

COMPOSITION_TRACE:

COMPOSITION_DISCUSSION:

EM analysis by Gregg A. Swayze at the USGS Branch of Geophysics, Denver.

END_COMPOSITION_DISCUSSION.

MICROSCOPIC_EXAMINATION:

END_MICROSCOPIC_EXAMINATION.

SPECTROSCOPIC_DISCUSSION:

END_SPECTROSCOPIC_DISCUSSION.

SPECTRAL_PURITY:  1b2b3b4_  # 1= 0.2-3, 2= 1.5-6, 3= 6-25, 4= 20-150 microns

LIB_SPECTRA_HED:	 where 	 Wave Range 	 Av_Rs_Pwr 	 Comment	

LIB_SPECTRA:	  splib04a r 2229 	 0.2-3.0µm	 200 	 g.s.= 	

LIB_SPECTRA:	  splib05a r 3392 	 0.2-3.0µm	 200 	 g.s.= 	

LIB_SPECTRA:	  splib06a r 10236 	 	  	 g.s.= 	

LIB_SPECTRA:	  splib06a r 10249 	 	  	 g.s.=

File: sl1/usgs/library06/publication.splib06_web/ds231/DESCRIPT/M/hydroxylapatite_ws425.html
USGS Spectroscopy Lab - Clark and others 2007 Spectral Library splib06a 

Clark and others 2007 USGS Data Series 231

  Spectral Library splib06a Sample Description

(For further information on spectroscopy, see:
  
  http://speclab.cr.usgs.gov)

TITLE: Hydroxyl-Apatite WS425 DESCRIPT

DOCUMENTATION_FORMAT: MINERAL

SAMPLE_ID: WS425

MINERAL_TYPE: Phosphate

MINERAL: Hydroxylapatite (Apatite group)

FORMULA: Ca5(P04)3(OH)

FORMULA_HTML: Ca5(PO4)3(OH)

COLLECTION_LOCALITY: near Cokeville, Wyoming

ORIGINAL_DONOR: Wards Scientific

CURRENT_SAMPLE_LOCATION: USGS Denver Spectroscopy Laboratory

ULTIMATE_SAMPLE_LOCATION: USGS Denver Spectroscopy Laboratory

SAMPLE_DESCRIPTION:

IMAGE_OF_SAMPLE:

NO PHOTO

END_SAMPLE_DESCRIPTION.

XRD_ANALYSIS:

40 kV - 30 mA, 6.5-9.5 keV

Reference: JCPDS #25-166 [natural hydroxylapatite having
(OH)_38CL_33F_29]; Hughes and others (1989)

Found: apatite; very minor quartz [peaks in the position (100) and
(101) reflections] plus an additional reflection at 29.7 degrees 2 theta
(carbonate?)

Cell dimension: a=9.348(2), c=6.883(2) Angstroms, using Si internal standard

Comments:An apatite of unknown composition plus at least two
additional phases are present.  (Optics would be definitive for possible
carbonate.) Broad reflections suggest poor crystallinity and/or
compositional heterogeneity.  This is reflected in the relatively poor
quality of the cell refinement.  Hydroxyl apatite having almost endmember
composition Ca4.98P2.99O12F.06(OH).91CL.03 has a=9.417 and c=6.875
(Hughes and others, 1989), which do not agree with those of WS425.

J.S. Huebner J.Pickrell, T. Schaefer, unpublished data, written
communication, USGS, Reston, VA (1994)

END_XRD_ANALYSIS.

COMPOSITIONAL_ANALYSIS_TYPE:  None  # XRF, EM(WDS), ICP(Trace), WChem

COMPOSITION_TRACE: None

COMPOSITION_DISCUSSION:

END_COMPOSITION_DISCUSSION.

MICROSCOPIC_EXAMINATION:

END_MICROSCOPIC_EXAMINATION.

SPECTROSCOPIC_DISCUSSION:

END_SPECTROSCOPIC_DISCUSSION.

SPECTRAL_PURITY:  1b2b3b4_  # 1= 0.2-3, 2= 1.5-6, 3= 6-25, 4= 20-150 microns

LIB_SPECTRA_HED:	 where 	 Wave Range 	 Av_Rs_Pwr 	 Comment	

LIB_SPECTRA:	  splib04a r 2240 	 0.2-3.0µm	 200 	 g.s.=	

LIB_SPECTRA:	  splib05a r 3404 	 0.2-3.0µm	 200 	 g.s.= 	

LIB_SPECTRA:	  splib06a r 10292 	 	  	 g.s.= 	

LIB_SPECTRA:	  splib06a r 10303 	 	  	 g.s.=

File: sl1/usgs/library06/publication.splib06_web/ds231/DESCRIPT/M/hypersthene_nmnhc2368.html
USGS Spectroscopy Lab - Clark and others 2007 Spectral Library splib06a 

Clark and others 2007 USGS Data Series 231

  Spectral Library splib06a Sample Description

(For further information on spectroscopy, see:
  
  http://speclab.cr.usgs.gov)

TITLE: Hypersthene NMNHC2368 DESCRIPT

DOCUMENTATION_FORMAT: MINERAL

SAMPLE_ID: NMNHC2368

MINERAL_TYPE: Inosilicate

MINERAL: Hypersthene (Fe-rich enstatite, Pyroxene group)

FORMULA: (Mg,Fe+2)2Si2O6

FORMULA_HTML: (Mg,Fe+2)Si2O6

COLLECTION_LOCALITY: Western Greenland

ORIGINAL_DONOR: National Museum of Natural History

CURRENT_SAMPLE_LOCATION: USGS Denver Spectroscopy Laboratory

ULTIMATE_SAMPLE_LOCATION: USGS Denver Spectroscopy Laboratory

SAMPLE_DESCRIPTION:

Enstatite-orthoferrosilite series member.

"Results of petrographic examination:  One piece and one small fragment
weighing 21.59 g.  Part of single crystal; black.  Very small amount of
surface contamination which may be removed by scratching.  Also some
quartz inclusions which may be possible to break free.  Under the
microscope it is green-brown pleochroic with a relatively high index of
refraction.  It appears mildly altered with some (2%) iron-stained
opaque material present."

Salisbury, J.  W., Walter, L.  W., and Vergo, N., 1987, Mid-Infrared
(2.1-25µm) Spectra of Minerals:  First Edition, U.S.  Geological
Survey Open File Report 87-263.

IMAGE_OF_SAMPLE:

END_SAMPLE_DESCRIPTION.

XRD_ANALYSIS:

This sample contains hypersthene plus a small amount of talc and some
other minerals (small amount).  No clinopyroxene exsolution seen.
(Norma Vergo)

"This sample is predominantly hypersthene with a small amount of talc and
a small amount of other mineral(s).  However, the amount of talc appears
insufficient to affect the infrared spectrum, because even the strong
hydroxyl bands of talc between 3600 and 4600 cm-1, which are
extremely prominent in the spectrum of the 0-74 µ size range of
talc, are not obvious in the spectrum of the 0-74 µm size range
of hypersthene."

Salisbury, J.  W., Walter, L.  W., and Vergo, N., 1987, Mid-Infrared
(2.1-25µm) Spectra of Minerals:  First Edition, U.S.  Geological
Survey Open File Report 87-263.

END_XRD_ANALYSIS.

COMPOSITIONAL_ANALYSIS_TYPE:  EM  # XRF, EM(WDS), ICP(Trace), WChem

COMPOSITION

  KEYWORD	Oxide 

  ASCII	Amount 	Weight

  Percent, %	Oxide
html	

COMPOSITION:	SiO2	  51.32  	wt%	SiO2 	

COMPOSITION:	TiO2	  0.29  	wt%	TiO2 	

COMPOSITION:	Al2O3	  4.89  	wt%	Al2O3 	

COMPOSITION:	FeO	  17.07  	wt%	FeO 	

COMPOSITION:	MnO	  0.35  	wt%	MnO 	

COMPOSITION:	MgO	  26.09  	wt%	MgO 	

COMPOSITION:	CaO	  1.27  	wt%	CaO 	

COMPOSITION:	Na2O	  0.05  	wt%	Na2O 	

COMPOSITION:	K2O	  0.02  	wt%	K2O 	

COMPOSITION:	Total	 101.33  	wt%	

COMPOSITION:	O=Cl,F,S	  	wt%	#correction for Cl, F, S	

COMPOSITION:	New Total	  	wt%	

COMPOSITION_TRACE:

None

COMPOSITION_DISCUSSION:

"Microprobe analysis indicates exsolution of a small amount of
clinopyroxene as shown by presence of Ca and concomitment loss of
magnesium and iron for 2 out of 20 analyses."

Salisbury, J.  W., Walter, L.  W., and Vergo, N., 1987, Mid-Infrared
(2.1-25µm) Spectra of Minerals:  First Edition, U.S.  Geological
Survey Open File Report 87-263.

END_COMPOSITION_DISCUSSION.

MICROSCOPIC_EXAMINATION:

Not done yet

END_MICROSCOPIC_EXAMINATION.

SPECTROSCOPIC_DISCUSSION:

END_SPECTROSCOPIC_DISCUSSION.

SPECTRAL_PURITY:  1b2b3b4b  # 1= 0.2-3, 2= 1.5-6, 3= 6-25, 4= 20-150 microns

LIB_SPECTRA_HED:	 where 	 Wave Range 	 Av_Rs_Pwr 	 Comment	

LIB_SPECTRA:	  splib04a r 2251 	 0.2-3.0µm	 200 	 g.s.=	

LIB_SPECTRA:	  splib05a r 3416 	 0.2-3.0µm	 200 	 g.s.= 	

LIB_SPECTRA:	  splib06a r 10348 	 	  	 g.s.= 	

LIB_SPECTRA:	  splib06a r 10362 	 	  	 g.s.=

File: sl1/usgs/library06/publication.splib06_web/ds231/DESCRIPT/M/hypersthene_pyx02.html
USGS Spectroscopy Lab - Clark and others 2007 Spectral Library splib06a 

Clark and others 2007 USGS Data Series 231

  Spectral Library splib06a Sample Description

(For further information on spectroscopy, see:
  
  http://speclab.cr.usgs.gov)

TITLE: Hypersthene PYX02 DESCRIPT

DOCUMENTATION_FORMAT: MINERAL

SAMPLE_ID: NMNHC2368

MINERAL_TYPE: Inosilicate

MINERAL: Hypersthene (Fe-rich enstatite, Pyroxene group)

FORMULA: (Mg,Fe+2)2Si2O6

FORMULA_HTML: (Mg,Fe+2)Si2O6

COLLECTION_LOCALITY: Bamble, Norway

ORIGINAL_DONOR: Wards Scientific, and Robert B. Singer

CURRENT_SAMPLE_LOCATION: U.S.G.S. Denver Spectroscopy Laboratory.

ULTIMATE_SAMPLE_LOCATION: U.S.G.S. Denver Spectroscopy Laboratory.

SAMPLE_DESCRIPTION:

Intermediate member of the series Enstatite-Orthoferrosilite.  
 The
original sample description and vis-nir spectrum was published by:

Singer, R.B., 1981, Near-Infrared spectral reflectance of mineral
mixtures:  Systematic 
 combinations of pyroxenes, olivine, and iron
oxides:  J.  Geophys Res., v.  86, p.  7967-7982.
 The sample is pure
pyroxene except for a small (less than 2%?)  amount of tremolite.  The tremolite

 shows in the spectra as weak (narrow) bands at 2.3 m and 1.4 m.
Singer suspected the tremolite,
 but it is confirmed by higher
resolution spectra in this library.

The sample was ground and wet sieved in methanol at the USGS Denver
Spectroscopy Laboratory by Roger Clark.  Sieve intervals are:

5-10 µm (g) 

10-20 µm (a) 

20-30 µm (d) 

30-45 µm (e) 

45-104 µm (f) 

104-150 µm (b) 

150-250 µm (c) 

>250 µm (h) 

SEM photos were done by R. Clark on each sieve interval to characterize the grain sizes.
Letter denotes spectrum designation.

IMAGE_OF_SAMPLE:

NO PHOTO

END_SAMPLE_DESCRIPTION.

XRD_ANALYSIS:

None

END_XRD_ANALYSIS.

COMPOSITIONAL_ANALYSIS_TYPE: XRF

COMPOSITION

  KEYWORD	Oxide 

  ASCII	Amount 	Weight

  Percent, %	Oxide
html	

COMPOSITION:	SiO2	  55.30 	wt%	SiO2 	

COMPOSITION:	TiO2	  0.05 	wt%	TiO2 	

COMPOSITION:	Al2O3	  0.12 	wt%	Al2O3 	

COMPOSITION:	Fe2O3	 (as FeO)	wt%	Fe2O3 	

COMPOSITION:	FeO	  9.38 	wt%	FeO 	

COMPOSITION:	MnO	  0.15 	wt%	MnO 	

COMPOSITION:	MgO	  32.80 	wt%	MgO 	

COMPOSITION:	Na2O	  0.00 	wt%	Na2O 	

COMPOSITION:	P2O5	  0.01 	wt%	P2O5 	

COMPOSITION:	LOI	  2.00 	wt%	LOI 	

COMPOSITION:	Total	  100.28 	wt%	

COMPOSITION:	O=Cl,F,S	  	wt%	#correction for Cl, F, S	

COMPOSITION:	New Total	  100.28 	wt%	

COMPOSITION_TRACE:

None

COMPOSITION_DISCUSSION:

The compositional analysis is from:  Singer, R.B., 1981, Near-Infrared
spectral reflectance of mineral mixtures:  Systematic combinations of
pyroxenes, olivine, and iron oxides:  J.  Geophys Res., v.  86, p.
7967-7982.

All Fe2O3 is reported in the FeO amount.  The analysis was performed by
XRA Laboratory, Ontario Canada.  FeO was by wet chemistry, all else by
XRF.

END_COMPOSITION_DISCUSSION.

MICROSCOPIC_EXAMINATION:

The sample appears to be pure pyroxene except for a small (less than
~ 2%) amount of tremolite.

END_MICROSCOPIC_EXAMINATION.

SPECTROSCOPIC_DISCUSSION:

END_SPECTROSCOPIC_DISCUSSION.

SPECTRAL_PURITY:  1c2c3b4b  # 1= 0.2-3, 2= 1.5-6, 3= 6-25, 4= 20-150 microns

LIB_SPECTRA_HED:	 where 	 Wave Range 	 Av_Rs_Pwr 	 Comment	

LIB_SPECTRA:	  splib04a r 2263 	  0.2-3.0µm	 200  	 g.s.=350 µm 	

LIB_SPECTRA:	  splib04a r 2274 	  0.2-3.0µm	 200  	 g.s.=180 µm 	

LIB_SPECTRA:	  splib04a r 2285 	  0.2-3.0µm	 200  	 g.s.=120 µm 	

LIB_SPECTRA:	  splib04a r 2296 	  0.2-3.0µm	 200  	 g.s.=60 µm 	

LIB_SPECTRA:	  splib04a r 2308 	  0.2-3.0µm	 200  	 g.s.=34 µm 	

LIB_SPECTRA:	  splib04a r 2319 	  0.2-3.0µm	 200  	 g.s.=23 µm 	

LIB_SPECTRA:	  splib04a r 2330 	  0.2-3.0µm	 200  	 g.s.=12 µm 	

LIB_SPECTRA:	  splib04a r 2341 	  0.2-3.0µm	 200  	 g.s.= 7 µm 	

LIB_SPECTRA:	  splib05a r 3431 	  0.2-3.0µm	 200  	 g.s.=350 µm 	

LIB_SPECTRA:	  splib05a r 3445 	  0.2-3.0µm	 200  	 g.s.=180 µm 	

LIB_SPECTRA:	  splib05a r 3459 	  0.2-3.0µm	 200  	 g.s.=120 µm 	

LIB_SPECTRA:	  splib05a r 3473 	  0.2-3.0µm	 200  	 g.s.=60 µm 	

LIB_SPECTRA:	  splib05a r 3487 	  0.2-3.0µm	 200  	 g.s.=34 µm 	

LIB_SPECTRA:	  splib05a r 3501 	  0.2-3.0µm	 200  	 g.s.=23 µm 	

LIB_SPECTRA:	  splib05a r 3516 	  0.2-3.0µm	 200  	 g.s.=12 µm 	

LIB_SPECTRA:	  splib05a r 3530 	  0.2-3.0µm	 200  	 g.s.= 7 µm 	

LIB_SPECTRA:	  splib06a r 10409 	 	  	 g.s.= 	

LIB_SPECTRA:	  splib06a r 10424 	 	  	 g.s.= 	

LIB_SPECTRA:	  splib06a r 10471 	 	  	 g.s.= 	

LIB_SPECTRA:	  splib06a r 10486 	 	  	 g.s.= 	

LIB_SPECTRA:	  splib06a r 10533 	 	  	 g.s.= 	

LIB_SPECTRA:	  splib06a r 10548 	 	  	 g.s.= 	

LIB_SPECTRA:	  splib06a r 10595 	 	  	 g.s.= 	

LIB_SPECTRA:	  splib06a r 10610 	 	  	 g.s.= 	

LIB_SPECTRA:	  splib06a r 10657 	 	  	 g.s.= 	

LIB_SPECTRA:	  splib06a r 10672 	 	  	 g.s.= 	

LIB_SPECTRA:	  splib06a r 10719 	 	  	 g.s.= 	

LIB_SPECTRA:	  splib06a r 10735 	 	  	 g.s.= 	

LIB_SPECTRA:	  splib06a r 10782 	 	  	 g.s.= 	

LIB_SPECTRA:	  splib06a r 10797 	 	  	 g.s.= 	

LIB_SPECTRA:	  splib06a r 10844 	 	  	 g.s.= 	

LIB_SPECTRA:	  splib06a r 10859 	 	  	 g.s.=

File: sl1/usgs/library06/publication.splib06_web/ds231/DESCRIPT/M/illite_il101.html
USGS Spectroscopy Lab - Clark and others 2007 Spectral Library splib06a 

Clark and others 2007 USGS Data Series 231

  Spectral Library splib06a Sample Description

(For further information on spectroscopy, see:
  
  http://speclab.cr.usgs.gov)

TITLE: Illite IL101 DESCRIPT

DOCUMENTATION_FORMAT: MINERAL

SAMPLE_ID: IL101

MINERAL_TYPE: Phyllosilicate

MINERAL: Illite, a group of hydrated mica-clay minerals

FORMULA: (K,H3O)(Al,Mg,Fe)2(Si,Al)4O10[(OH)2,H20]

FORMULA_HTML: (K,H3O)(Al,Mg,Fe)2(Si,Al)4)10[(OH)2,H2O]

COLLECTION_LOCALITY: Shakanai Mine, Akita Prefecture, Japan

ORIGINAL_DONOR: Dr. S. Shimoda, University of Tsukuba

CURRENT_SAMPLE_LOCATION: CSES/CIRES, Univ. of CO, Boulder

ULTIMATE_SAMPLE_LOCATION: CSES/CIRES, Univ. of CO, Boulder

SAMPLE_DESCRIPTION:

IMAGE_OF_SAMPLE:

NO PHOTO

END_SAMPLE_DESCRIPTION.

XRD_ANALYSIS:

Illite  (2M2-illite)

Contaminant phase: Quartz(?).

Kruse, F.A., and P.L. Hauff, eds., 1992, The IGCP-264 Spectral
Properties Database.  IUGS/UNESCO, Special Publication, 211 p., (in
press).

END_XRD_ANALYSIS.

COMPOSITIONAL_ANALYSIS_TYPE:  None  # XRF, EM(WDS), ICP(Trace), WChem

COMPOSITION_TRACE:

COMPOSITION_DISCUSSION:

END_COMPOSITION_DISCUSSION.

MICROSCOPIC_EXAMINATION:

average grain size about 5 µm

Sample looks pure.  G. Swayze

END_MICROSCOPIC_EXAMINATION.

SPECTROSCOPIC_DISCUSSION:

END_SPECTROSCOPIC_DISCUSSION.

SPECTRAL_PURITY:  1b2_3_4_  # 1= 0.2-3, 2= 1.5-6, 3= 6-25, 4= 20-150 microns

LIB_SPECTRA_HED:	 where 	 Wave Range 	 Av_Rs_Pwr 	 Comment	

LIB_SPECTRA:	  splib04a r 2383 	 0.2-3.0µm	 200 	 g.s.= 5 µm	

LIB_SPECTRA:	  splib05a r 3553 	 0.2-3.0µm	 200 	 g.s.= 	

LIB_SPECTRA:	  splib06a r 10958 	 	  	 g.s.=
