Repository: PSI-edu/spectroscopy-tetracorder

The code here is covered by the GNU General Public License
[https://www.gnu.org/licenses/gpl.html](https://www.gnu.org/licenses/gpl.html)

# Tetracorder, Specpr, and spectral libraries

**Tetracorder** is a spectral identification and mapping system designed for 
mapping materials on solid surfaces in the Solar System, including the Earth,
other planets and satellites, asteroids and comets.  Tetracorder can also be
used in laboratory spectroscopy.  Tetracorder has 2 modes: 1) identification
of components in a single spectrum, and 2) identification and spatial mapping
using imaging spectrometer data.

**Specpr** (Spectrum Processing Routines) is a spectral analysis system

File: sl1/usgs/library06/publication.splib06_web/ds231/DESCRIPT/M/jarosite_gds100.html
USGS Spectroscopy Lab - Clark and others 2007 Spectral Library splib06a 

Clark and others 2007 USGS Data Series 231

  Spectral Library splib06a Sample Description

(For further information on spectroscopy, see:
  
  http://speclab.cr.usgs.gov)

TITLE: Jarosite GDS100 Na,Sy 90C DESCRIPT

DOCUMENTATION_FORMAT: MINERAL

SAMPLE_ID: GDS100

MINERAL_TYPE: Sulfate

MINERAL: Jarosite (Natrojarosite) (Synthetic) (Alunite group)

FORMULA: Na(Fe+3)3(SO4)2(OH)6

FORMULA_HTML: NaFe+33(SO4)2(OH)6

COLLECTION_LOCALITY: Synthetic

ORIGINAL_DONOR: Roger Stroffregen, SMU

CURRENT_SAMPLE_LOCATION: USGS Denver Spectroscopy Laboratory

ULTIMATE_SAMPLE_LOCATION: USGS Denver Spectroscopy Laboratory

SAMPLE_DESCRIPTION:

Sample synthesized at 90 C

IMAGE_OF_SAMPLE:

END_SAMPLE_DESCRIPTION.

XRD_ANALYSIS:

40 kV - 30 mA, 7.3-6.5 keV 

 Reference: JCPDS #30-1203 (natrojorosite) 

 Found: natrojarosite 

Comment: GDS100 is sharp, indicating good crystallinity. GDS is distinctly sharper,
  with better resolved peaks. Good correspondence with the JCPDS data. No additional
  reflections observed.

J.S. Huebner, J. Pickrell, and T. Schaefer, 1994,  written communication.

END_XRD_ANALYSIS.

COMPOSITIONAL_ANALYSIS_TYPE:  None  # XRF, EM(WDS), ICP(Trace), WChem

COMPOSITION_TRACE:

COMPOSITION_DISCUSSION:

END_COMPOSITION_DISCUSSION.

MICROSCOPIC_EXAMINATION:

END_MICROSCOPIC_EXAMINATION.

SPECTROSCOPIC_DISCUSSION:

END_SPECTROSCOPIC_DISCUSSION.

SPECTRAL_PURITY:  1a2a3a4_  # 1= 0.2-3, 2= 1.5-6, 3= 6-25, 4= 20-150 microns

LIB_SPECTRA_HED:	 where 	 Wave Range 	 Av_Rs_Pwr 	 Comment	

LIB_SPECTRA:	  splib04a r 2446 	 0.2-3.0µm	 200 	 g.s.= 	

LIB_SPECTRA:	  splib05a r 3625 	 0.2-3.0µm	 200 	 g.s.= 	

LIB_SPECTRA:	  splib06a r 11210 	 	  	 g.s.= 	

LIB_SPECTRA:	  splib06a r 11222 	 	  	 g.s.=

File: sl1/usgs/library06/publication.splib06_web/ds231/DESCRIPT/M/jarosite_gds98.html
USGS Spectroscopy Lab - Clark and others 2007 Spectral Library splib06a 

Clark and others 2007 USGS Data Series 231

  Spectral Library splib06a Sample Description

(For further information on spectroscopy, see:
  
  http://speclab.cr.usgs.gov)

TITLE: Jarosite GDS98 K 90C Syn DESCRIPT

DOCUMENTATION_FORMAT: MINERAL

SAMPLE_ID: GDS98

MINERAL_TYPE: Sulfate

MINERAL: Jarosite (K-Jarosite) (Synthetic) (Alunite group)

FORMULA: K(Fe+3)3(SO4)2(OH)6

FORMULA_HTML: KFe+33(SO4)2(OH)6

COLLECTION_LOCALITY: Synthetic

ORIGINAL_DONOR: Roger Stroffregen, SMU

CURRENT_SAMPLE_LOCATION: USGS Denver Spectroscopy Laboratory

ULTIMATE_SAMPLE_LOCATION: USGS Denver Spectroscopy Laboratory

SAMPLE_DESCRIPTION:

Sample synthesized at 90C

IMAGE_OF_SAMPLE:

END_SAMPLE_DESCRIPTION.

XRD_ANALYSIS:

40 kV - 30 mA, 7.3-6.5 keV 

 Reference: JCPDS #22-827 (jarosite) 

 Found: Jarosite 

Comment: Sharp patterns (GDS99 is exceptional) indicate good
  crystallinity and compositional homogeneity.  All
  reflections are accounted for by the JCPDS card.
  However, the samples are not identical.  GDS98 has
  cell hexagonal dimensions a = 7.313(1) and c = 17.060(4)
  Angstroms whereas GDS99 has a = 7.302(1) and c = 17.214(2)
  Angstroms.  The difference in c is significant and suggests
  a composition difference between the two samples.  Are there
  differences in the optical spectra?"

J.S. Huebner, J. Pickrell, and J. Randow, 1993,  written communication.

END_XRD_ANALYSIS.

COMPOSITIONAL_ANALYSIS_TYPE:  None  # XRF, EM(WDS), ICP(Trace), WChem

COMPOSITION_TRACE:

COMPOSITION_DISCUSSION:

END_COMPOSITION_DISCUSSION.

MICROSCOPIC_EXAMINATION:

END_MICROSCOPIC_EXAMINATION.

SPECTROSCOPIC_DISCUSSION:

There is a slight longward shift to the 2.26 micron absorption in
the Beckman spectrum relative to the more accurate position of this
same band in the Nicolet FTIR data.  The other bands in the Beckman
spectrum appear to match those of the nicolet data better.

END_SPECTROSCOPIC_DISCUSSION.

SPECTRAL_PURITY:  1a2a3a4_  # 1= 0.2-3, 2= 1.5-6, 3= 6-25, 4= 20-150 microns

LIB_SPECTRA_HED:	 where 	 Wave Range 	 Av_Rs_Pwr 	 Comment	

LIB_SPECTRA:	  splib04a r 2436 	 0.2-3.0µm	 200 	 g.s.=	

LIB_SPECTRA:	  splib05a r 3660 	 0.2-3.0µm	 200 	 g.s.= 	

LIB_SPECTRA:	  splib05a r 3672 	  1.3-5.3µm	 200  	 g.s.= 	

LIB_SPECTRA:	  splib06a r 11375 	 	  	 g.s.= 	

LIB_SPECTRA:	  splib06a r 11387 	 	  	 g.s.= 	

LIB_SPECTRA:	  splib06a r 11426 	 	  	 g.s.=

File: sl1/usgs/library06/publication.splib06_web/ds231/DESCRIPT/M/jarosite_gds99.html
USGS Spectroscopy Lab - Clark and others 2007 Spectral Library splib06a 

Clark and others 2007 USGS Data Series 231

  Spectral Library splib06a Sample Description

(For further information on spectroscopy, see:
  
  http://speclab.cr.usgs.gov)

TITLE: Jarosite GDS99 K 200C Syn DESCRIPT

DOCUMENTATION_FORMAT: MINERAL

SAMPLE_ID: GDS99

MINERAL_TYPE: Sulfate

MINERAL: Jarosite (K-jarosite) (Synthetic) (Alunite group)

FORMULA: K(Fe+3)3(SO4)2(OH)6

FORMULA_HTML: KFe+33(SO4)2(OH)6

COLLECTION_LOCALITY: Synthetic

ORIGINAL_DONOR: Roger Stroffregen, SMU

CURRENT_SAMPLE_LOCATION: USGS Denver Spectroscopy Laboratory

ULTIMATE_SAMPLE_LOCATION: USGS Denver Spectroscopy Laboratory

SAMPLE_DESCRIPTION:

Sample synthesized at 200C

IMAGE_OF_SAMPLE:

END_SAMPLE_DESCRIPTION.

XRD_ANALYSIS:

40 kV - 30 mA, 7.3-6.5 keV 

 Reference: JCPDS #22-827 (jarosite) 

 Found: Jarosite 

Comment: Sharp patterns (GDS99 is exceptional) indicate good
  crystallinity and compositional homogeneity.  All
  reflections are accounted for by the JCPDS card.
  However, the samples are not identical.  GDS98 has
  cell hexagonal dimensions a = 7.313(1) and c = 17.060(4)
  Angstroms whereas GDS99 has a = 7.302(1) and c = 17.214(2)
  Angstroms.  The difference in c is significant and suggests
  a composition difference between the two samples.  Are
  there differences in the optical spectra?"

J.S. Huebner, J. Pickrell, and J. Randow, 1993,  written communication.

END_XRD_ANALYSIS.

COMPOSITIONAL_ANALYSIS_TYPE:  None  # XRF, EM(WDS), ICP(Trace), WChem

COMPOSITION_TRACE:

COMPOSITION_DISCUSSION:

END_COMPOSITION_DISCUSSION.

MICROSCOPIC_EXAMINATION:

END_MICROSCOPIC_EXAMINATION.

SPECTROSCOPIC_DISCUSSION:

END_SPECTROSCOPIC_DISCUSSION.

SPECTRAL_PURITY:  1a2a3a4_  # 1= 0.2-3, 2= 1.5-6, 3= 6-25, 4= 20-150 microns

LIB_SPECTRA_HED:	 where 	 Wave Range 	 Av_Rs_Pwr 	 Comment	

LIB_SPECTRA:	  splib04a r 2425 	 0.2-3.0µm	 200 	 g.s.=	

LIB_SPECTRA:	  splib05a r 3711 	 0.2-3.0µm	 200 	 g.s.= 	

LIB_SPECTRA:	  splib05a r 3723 	  1.3-5.3µm	 200  	 g.s.= 	

LIB_SPECTRA:	  splib06a r 11469 	 	  	 g.s.= 	

LIB_SPECTRA:	  splib06a r 11481 	 	  	 g.s.= 	

LIB_SPECTRA:	  splib06a r 11520 	 	  	 g.s.=

File: sl1/usgs/library06/publication.splib06_web/ds231/DESCRIPT/M/jarosite_nmnh95074-1.html
USGS Spectroscopy Lab - Clark and others 2007 Spectral Library splib06a 

Clark and others 2007 USGS Data Series 231

  Spectral Library splib06a Sample Description

(For further information on spectroscopy, see:
  
  http://speclab.cr.usgs.gov)

TITLE: Jarosite NMNH95074-1 (Na) DESCRIPT

DOCUMENTATION_FORMAT: MINERAL

SAMPLE_ID: NMNH95074-1

MINERAL_TYPE: Sulfate

MINERAL: Jarosite (Natrojarosite) (Alunite group)

FORMULA: Na(Fe+3)3(SO4)2(OH)6

FORMULA_HTML: NaFe+33(SO4)2(OH)6

COLLECTION_LOCALITY: Warner Mine, Hot Springs, Mineral County, Nevada

ORIGINAL_DONOR: National Museum of Natural History

CURRENT_SAMPLE_LOCATION: USGS Denver Spectroscopy Laboratory

ULTIMATE_SAMPLE_LOCATION: USGS Denver Spectroscopy Laboratory

SAMPLE_DESCRIPTION:

Fe+3 analogue of alunite.  Secondary mineral found as crusts and
coatings on ferruginous ores.

IMAGE_OF_SAMPLE:

END_SAMPLE_DESCRIPTION.

XRD_ANALYSIS:

Natrojarosite (NaFe3(SO4)2(OH)6) + quartz (m). 

Spectrally pure. (Norma Vergo)

END_XRD_ANALYSIS.

COMPOSITIONAL_ANALYSIS_TYPE: None  # XRF, EM(WDS), ICP(Trace), WChem

COMPOSITION_TRACE: None

COMPOSITION_DISCUSSION:

None

END_COMPOSITION_DISCUSSION.

MICROSCOPIC_EXAMINATION:

Not done yet

END_MICROSCOPIC_EXAMINATION.

SPECTROSCOPIC_DISCUSSION:

END_SPECTROSCOPIC_DISCUSSION.

SPECTRAL_PURITY:  1b2b3b4_  # 1= 0.2-3, 2= 1.5-6, 3= 6-25, 4= 20-150 microns

LIB_SPECTRA_HED:	 where 	 Wave Range 	 Av_Rs_Pwr 	 Comment	

LIB_SPECTRA:	  splib04a r 2487 	 0.2-3.0µm	 200 	 g.s.=	

LIB_SPECTRA:	  splib05a r 3772 	 0.2-3.0µm	 200 	 g.s.= 	

LIB_SPECTRA:	  splib06a r 11574 	 	  	 g.s.= 	

LIB_SPECTRA:	  splib06a r 11586 	 	  	 g.s.=

File: sl1/usgs/library06/publication.splib06_web/ds231/DESCRIPT/M/jarosite_pb_ws368.html
USGS Spectroscopy Lab - Clark and others 2007 Spectral Library splib06a 

Clark and others 2007 USGS Data Series 231

  Spectral Library splib06a Sample Description

(For further information on spectroscopy, see:
  
  http://speclab.cr.usgs.gov)

TITLE: Jarosite WS368 (Pb) DESCRIPT

DOCUMENTATION_FORMAT: MINERAL

SAMPLE_ID: WS368

MINERAL_TYPE: Sulfate

MINERAL: Pb-bearing jarosite (Alunite group)

FORMULA: Pb(Fe+3)6(SO4)4(OH)12

FORMULA_HTML: PbFe+36(SO4)4(OH)12

COLLECTION_LOCALITY: Tombstone, Arizona

ORIGINAL_DONOR: Wards Science Collection

CURRENT_SAMPLE_LOCATION: USGS Denver Spectroscopy Laboratory

ULTIMATE_SAMPLE_LOCATION: USGS Denver Spectroscopy Laboratory

SAMPLE_DESCRIPTION:

IMAGE_OF_SAMPLE:

NO PHOTO

END_SAMPLE_DESCRIPTION.

XRD_ANALYSIS:

40 kV - 30 mA, 6.5-9.5 keV (plumjaro.out), 7.3-9.5 keV (plumjar2.out,
pbjaro3.out) 

References: JCPDS #18-698, 22-827, and 5-417; Szymanski (1985);
pattern for K-jarosite GDS98 

Found: an alunite, probably K-jarosite, plus subordinate cerussite
and quartz. 

Sought but not found: plumbojarosite  

Comments: Three phases found.  Uncorrected alunite 2 theta values
were refined to a hexagonal/rhombohedral unit cell having a=7.301
(2) and c=17.050(7).  These dimensions and the yellowish ochre color
suggest that the alunite is Fe-rich; the pattern closely matches
that of K-jarosite except that the strong (012) reflection is
missing.  There is no evidence of the double cell (c=33.8 Angstroms)
characteristic of plumbojarosite (in which a large divalent cation
replaces the alkali).

J.S. Huebner,J. Pickrell, T. Schaefer, unpublished data, written
communication, USGS, Reston, VA (1994).

END_XRD_ANALYSIS.

COMPOSITIONAL_ANALYSIS_TYPE:  None  # XRF, EM(WDS), ICP(Trace), WChem

COMPOSITION_TRACE:

COMPOSITION_DISCUSSION:

Comparison with a spectrum of cerussite indicates that any cerussite
is not detected spectrally.  Since the spectral features of this
sample differ from those of low temperature K-jarosite (GDS98), this
may indicate the presence of Pb in the sample.  Because this sample
also contains some cerussite, any chemical analysis must be done on
the jarosite portion only.  This has yet to be done.  G. Swayze.

END_COMPOSITION_DISCUSSION.

MICROSCOPIC_EXAMINATION:

END_MICROSCOPIC_EXAMINATION.

SPECTROSCOPIC_DISCUSSION:

END_SPECTROSCOPIC_DISCUSSION.

SPECTRAL_PURITY:  1c2_3_4_  # 1= 0.2-3, 2= 1.5-6, 3= 6-25, 4= 20-150 microns

LIB_SPECTRA_HED:	 where 	 Wave Range 	 Av_Rs_Pwr 	 Comment	

LIB_SPECTRA:	  splib04a r 2498 	 0.2-3.0µm	 200 	 g.s.=	

LIB_SPECTRA:	  splib05a r 3834 	 0.2-3.0µm	 200 	 g.s.= 	

LIB_SPECTRA:	  splib06a r 11723 	 	  	 g.s.=

File: sl1/usgs/library06/publication.splib06_web/ds231/DESCRIPT/M/kaolinite_cm5.html
USGS Spectroscopy Lab - Clark and others 2007 Spectral Library splib06a 

Clark and others 2007 USGS Data Series 231

  Spectral Library splib06a Sample Description

(For further information on spectroscopy, see:
  
  http://speclab.cr.usgs.gov)

TITLE: Kaolinite CM5 DESCRIPT

DOCUMENTATION_FORMAT: MINERAL

SAMPLE_ID: CM5

MINERAL_TYPE: Phyllosilicate

MINERAL: Kaolinite (Kaolinite-Serpentine group)

FORMULA: Al2Si2O5(OH)4

FORMULA_HTML: Al2Si2O5(OH)4

COLLECTION_LOCALITY: Lamar Pit,  Bath S.C.

ORIGINAL_DONOR: Clay Mineral Standard from Wards Natural Science Inc.

CURRENT_SAMPLE_LOCATION: USGS Denver Spectroscopy Laboratory

ULTIMATE_SAMPLE_LOCATION: USGS Denver Spectroscopy Laboratory

SAMPLE_DESCRIPTION:

Polymorphous with Dickite, Halloysite, and Nacrite.

IMAGE_OF_SAMPLE:

END_SAMPLE_DESCRIPTION.

XRD_ANALYSIS:

Less than 2µm fraction is well ordered kaolinite + trace of muscovite and
  anatase (Norma Vergo)

END_XRD_ANALYSIS.

COMPOSITIONAL_ANALYSIS_TYPE: XRF  # XRF, EM(WDS), ICP(Trace), WChem

COMPOSITION

  KEYWORD	Oxide 

  ASCII	Amount 	Weight

  Percent, %	Oxide
html	

COMPOSITION:	SiO2	  44.4  	wt%	SiO2 	

COMPOSITION:	TiO2	  1.47 	wt%	TiO2 	

COMPOSITION:	Al2O3	  37.9  	wt%	Al2O3 	

COMPOSITION:	Fe2O3	  0.68 	wt%	Fe2O3 	

COMPOSITION:	FeO	  0.02 	wt%	FeO 	

COMPOSITION:	MnO	  less than 0.02 	wt%	MnO 	

COMPOSITION:	MgO	  0.11 	wt%	MgO 	

COMPOSITION:	CaO	  less than 0.02 	wt%	CaO 	

COMPOSITION:	Na2O	  less than 0.15 	wt%	Na2O 	

COMPOSITION:	K2O	  0.29 	wt%	K2O 	

COMPOSITION:	P2O5	  0.09 	wt%	P2O5 	

COMPOSITION:	H2O+	  13.8  	wt%	  H2O+ 	

COMPOSITION:	H2O-	  0.41 	wt%	  H2O- 	

COMPOSITION:	H2O	  14.2  	wt%	H2O 	

COMPOSITION:	LOI	  14.1  	wt%	LOI 	

COMPOSITION:	Total	  99.23 	wt%	

COMPOSITION:	O=Cl,F,S	  	wt%	#correction for Cl, F, S	

COMPOSITION:	New Total	  	wt%	

COMPOSITION_TRACE:

COMPOSITION_DISCUSSION:

XRF Analysis by Branch of Analytical Chemistry, USGS, Denver.
Total above includes LOI value rather than H2O values, and does not
include value for FeO as it was determined at same time as H2O.
Trace analysis was performed and will be added later.

END_COMPOSITION_DISCUSSION.

MICROSCOPIC_EXAMINATION:

END_MICROSCOPIC_EXAMINATION.

SPECTROSCOPIC_DISCUSSION:

END_SPECTROSCOPIC_DISCUSSION.

SPECTRAL_PURITY:  1b2b3b4_  # 1= 0.2-3, 2= 1.5-6, 3= 6-25, 4= 20-150 microns

LIB_SPECTRA_HED:	 where 	 Wave Range 	 Av_Rs_Pwr 	 Comment	

LIB_SPECTRA:	  splib04a r 2597 	 0.2-3.0µm	 200 	 g.s.=	

LIB_SPECTRA:	  splib05a r 3871 	 0.2-3.0µm	 200 	 g.s.= 	

LIB_SPECTRA:	  splib06a r 11846 	 	  	 g.s.= 	

LIB_SPECTRA:	  splib06a r 11860 	 	  	 g.s.=

File: sl1/usgs/library06/publication.splib06_web/ds231/DESCRIPT/M/kaolinite_cm9.html
USGS Spectroscopy Lab - Clark and others 2007 Spectral Library splib06a 

Clark and others 2007 USGS Data Series 231

  Spectral Library splib06a Sample Description

(For further information on spectroscopy, see:
  
  http://speclab.cr.usgs.gov)

TITLE: Kaolinite CM9 DESCRIPT

DOCUMENTATION_FORMAT: MINERAL

SAMPLE_ID: CM9

MINERAL_TYPE: Phyllosilicate

MINERAL: Kaolinite (Kaolinite-Serpentine group)

FORMULA: Al2Si2O5(OH)4

FORMULA_HTML: Al2Si2O5(OH)4

COLLECTION_LOCALITY: Mesa Alta, New Mexico

ORIGINAL_DONOR: Clay Mineral Standard from Wards Natural Science Inc.

CURRENT_SAMPLE_LOCATION: USGS Denver Spectroscopy Laboratory

ULTIMATE_SAMPLE_LOCATION: USGS Denver Spectroscopy Laboratory

SAMPLE_DESCRIPTION:

Polymorphous with Dickite, Halloysite, and Nacrite.

A spectrum for this sample was published by:

Clark, R.N., King, T.V.V., Klejwa, M., Swayze, G.A., and Vergo, N.,
1990, High spectral resolution reflectance spectroscopy of minerals:
Journal of Geophysical Research, v. 95, no. 8B, p 12,653-12,680.

who noted that it was spectrally pure.

IMAGE_OF_SAMPLE:

END_SAMPLE_DESCRIPTION.

XRD_ANALYSIS:

Analysis by Norma Vergo indicates the sample is well ordered kaolinite.
The less than 2µm cut is kaolinite + small amount of quartz.

END_XRD_ANALYSIS.

COMPOSITIONAL_ANALYSIS_TYPE: XRF  # XRF, EM(WDS), ICP(Trace), WChem

COMPOSITION

  KEYWORD	Oxide 

  ASCII	Amount 	Weight

  Percent, %	Oxide
html	

COMPOSITION:	SiO2	  47.1  	wt%	SiO2 	

COMPOSITION:	TiO2	  0.46 	wt%	TiO2 	

COMPOSITION:	Al2O3	  37.4  	wt%	Al2O3 	

COMPOSITION:	Fe2O3	  0.47 	wt%	Fe2O3 	

COMPOSITION:	FeO	  less than 0.01 	wt%	FeO 	

COMPOSITION:	MnO	  less than 0.02 	wt%	MnO 	

COMPOSITION:	MgO	  0.16 	wt%	MgO 	

COMPOSITION:	CaO	  0.05 	wt%	CaO 	

COMPOSITION:	Na2O	  less than 0.15 	wt%	Na2O 	

COMPOSITION:	K2O	  0.08 	wt%	K2O 	

COMPOSITION:	P2O5	  less than 0.05 	wt%	P2O5 	

COMPOSITION:	H2O+	  13.8  	wt%	  H2O+ 	

COMPOSITION:	H2O-	  0.12 	wt%	  H2O- 	

COMPOSITION:	H2O	  13.9  	wt%	H2O 	

COMPOSITION:	LOI	  14.1  	wt%	LOI 	

COMPOSITION:	Total	  100.04 	wt%	

COMPOSITION:	O=Cl,F,S	  	wt%	#correction for Cl, F, S	

COMPOSITION:	New Total	  	wt%	

COMPOSITION_TRACE:

COMPOSITION_DISCUSSION:

XRF Analysis by Branch of Analytical Chemistry, USGS, Denver.
Total above includes LOI value rather than H2O values, and does not
include value for FeO as it was determined at same time as H2O.
Trace analysis was performed and will be added later.

END_COMPOSITION_DISCUSSION.

MICROSCOPIC_EXAMINATION:

END_MICROSCOPIC_EXAMINATION.

SPECTROSCOPIC_DISCUSSION:

END_SPECTROSCOPIC_DISCUSSION.

SPECTRAL_PURITY:  1b2b3b4b  # 1= 0.2-3, 2= 1.5-6, 3= 6-25, 4= 20-150 microns

LIB_SPECTRA_HED:	 where 	 Wave Range 	 Av_Rs_Pwr 	 Comment	

LIB_SPECTRA:	  splib04a r 2529 	 0.2-3.0µm	 200 	 g.s.=	

LIB_SPECTRA:	  splib05a r 3898 	 0.2-3.0µm	 200 	 g.s.= 	

LIB_SPECTRA:	  splib05a r 3911 	  1.3-5.3µm	 200  	 g.s.= 	

LIB_SPECTRA:	  splib06a r 11962 	 	  	 g.s.= 	

LIB_SPECTRA:	  splib06a r 11976 	 	  	 g.s.= 	

LIB_SPECTRA:	  splib06a r 12017 	 	  	 g.s.=

File: sl1/usgs/library06/publication.splib06_web/ds231/DESCRIPT/M/kaolinite_kl502.html
USGS Spectroscopy Lab - Clark and others 2007 Spectral Library splib06a 

Clark and others 2007 USGS Data Series 231

  Spectral Library splib06a Sample Description

(For further information on spectroscopy, see:
  
  http://speclab.cr.usgs.gov)

TITLE: Kaolinite KL502 (pxl) DESCRIPT

DOCUMENTATION_FORMAT: MINERAL

SAMPLE_ID: KL502

MINERAL_TYPE: Phyllosilicate

MINERAL: Kaolinite  (Kaolinite-Serpentine group)

FORMULA: Al2Si2O5(OH)4

FORMULA_HTML: Al2Si2O5(OH)4

COLLECTION_LOCALITY: Cripple Creek, CO

ORIGINAL_DONOR: Dan Taranik

CURRENT_SAMPLE_LOCATION: CSES/CIRES, Univ. of CO, Boulder

ULTIMATE_SAMPLE_LOCATION: CSES/CIRES, Univ. of CO, Boulder

SAMPLE_DESCRIPTION:

IMAGE_OF_SAMPLE:

NO PHOTO

END_SAMPLE_DESCRIPTION.

XRD_ANALYSIS:

Single phase, veinlet.

Kruse, F.A., and P.L. Hauff, eds., 1992, The IGCP-264 Spectral
Properties Database.  IUGS/UNESCO, Special Publication, 211 p., (in
press).

END_XRD_ANALYSIS.

COMPOSITIONAL_ANALYSIS_TYPE: None  # XRF, EM(WDS), ICP(Trace), WChem

COMPOSITION_TRACE:

COMPOSITION_DISCUSSION:

END_COMPOSITION_DISCUSSION.

MICROSCOPIC_EXAMINATION:

mode: 

  90 vol%  kaolinite 

  5 vol% opaques

  5 vol%  feldspar or quartz 

  average grain size= 15 µm

Grains have mottled extinction probably from fibrous habit.  G. Swayze.

END_MICROSCOPIC_EXAMINATION.

SPECTROSCOPIC_DISCUSSION:

END_SPECTROSCOPIC_DISCUSSION.

SPECTRAL_PURITY:  1b2_3_4_  # 1= 0.2-3, 2= 1.5-6, 3= 6-25, 4= 20-150 microns

LIB_SPECTRA_HED:	 where 	 Wave Range 	 Av_Rs_Pwr 	 Comment	

LIB_SPECTRA:	  splib04a r 2563 	 0.2-3.0µm	 200 	 g.s.= 15 µm	

LIB_SPECTRA:	  splib05a r 4028 	 0.2-3.0µm	 200 	 g.s.= 	

LIB_SPECTRA:	  splib06a r 12272 	 	  	 g.s.=

File: sl1/usgs/library06/publication.splib06_web/ds231/DESCRIPT/M/labradorite_hs17.html
USGS Spectroscopy Lab - Clark and others 2007 Spectral Library splib06a 

Clark and others 2007 USGS Data Series 231

  Spectral Library splib06a Sample Description

(For further information on spectroscopy, see:
  
  http://speclab.cr.usgs.gov)

TITLE: Labradorite HS17 DESCRIPT

DOCUMENTATION_FORMAT: MINERAL

SAMPLE_ID: HS17

MINERAL_TYPE: Tectosilicate

MINERAL: Labradorite (Plagioclase, Feldspar group)

FORMULA: (NaAlSi,CaAl2)Si2O8

FORMULA_HTML: (NaAlSi,CaAl2)Si2O8

COLLECTION_LOCALITY: Ontario

ORIGINAL_DONOR: Hunt and Salisbury Collection

CURRENT_SAMPLE_LOCATION: USGS Denver Spectroscopy Laboratory

ULTIMATE_SAMPLE_LOCATION: USGS Denver Spectroscopy Laboratory

SAMPLE_DESCRIPTION:

"T-10 Labradorite 17B--Ontario.  This plagioclase feldspar is composed of
30 to 50% albite.  The spectrum of this sample is relatively flat and
has a low reflectivity caused by the presence of magnetite as a
microscopic disseminated impurity.  We cannot account specifically for
the maximum in reflectivity near 1.0µ in this spectrum.  It is due to
exceptionally broad, very weak absorptions on either side."

Sieve interval 74 - 250µm.

Hunt, G.R., J.W.  Salisbury, and C.J.  Lenhoff, 1973, Visible and
near-infrared spectra of minerals and rocks:  VI.  Additional silicates.
Modern Geology, v.  4, p.  85-106.

IMAGE_OF_SAMPLE:

END_SAMPLE_DESCRIPTION.

XRD_ANALYSIS:

Labradorite + 6.25, 6.34 Angstroms (small amount)  (Norma Vergo, USGS)

END_XRD_ANALYSIS.

COMPOSITIONAL_ANALYSIS_TYPE: None  # XRF, EM(WDS), ICP(Trace), WChem

COMPOSITION_TRACE:  None

COMPOSITION_DISCUSSION:

None

END_COMPOSITION_DISCUSSION.

MICROSCOPIC_EXAMINATION:

Not done yet

END_MICROSCOPIC_EXAMINATION.

SPECTROSCOPIC_DISCUSSION:

END_SPECTROSCOPIC_DISCUSSION.

SPECTRAL_PURITY:  1b2c3b4b  # 1= 0.2-3, 2= 1.5-6, 3= 6-25, 4= 20-150 microns

LIB_SPECTRA_HED:	 where 	 Wave Range 	 Av_Rs_Pwr 	 Comment	

LIB_SPECTRA:	  splib04a r 2696 	 0.2-3.0µm	 200 	 g.s.= 	

LIB_SPECTRA:	  splib05a r 4064 	 0.2-3.0µm	 200 	 g.s.= 	

LIB_SPECTRA:	  splib06a r 12437 	 	  	 g.s.= 	

LIB_SPECTRA:	  splib06a r 12449 	 	  	 g.s.=

File: sl1/usgs/library06/publication.splib06_web/ds231/DESCRIPT/M/lepidolite_hs167.html
USGS Spectroscopy Lab - Clark and others 2007 Spectral Library splib06a 

Clark and others 2007 USGS Data Series 231

  Spectral Library splib06a Sample Description

(For further information on spectroscopy, see:
  
  http://speclab.cr.usgs.gov)

TITLE: Lepidolite HS167 DESCRIPT

DOCUMENTATION_FORMAT: MINERAL

SAMPLE_ID: HS167

MINERAL_TYPE: Phyllosilicate

MINERAL: Lepidolite (Mica group)

FORMULA: K(Li,Al)3(Si,Al)4O10(F,OH)2

FORMULA_HTML: K(Li,Al)3(Si,Al)4O10(F,OH)2

COLLECTION_LOCALITY: Keystone, S. Dakota

ORIGINAL_DONOR: Hunt and Salisbury Collection

CURRENT_SAMPLE_LOCATION: USGS Denver Spectroscopy Laboratory

ULTIMATE_SAMPLE_LOCATION: USGS Denver Spectroscopy Laboratory

SAMPLE_DESCRIPTION:

Original Spectrum published in:
Hunt, G.R., J.W. Salisbury, and C.J. Lenhoff, 1973, Visible
and near-infrared spectra of minerals and rocks:  VI. Additional
silicates.  Modern Geology, v. 4, p. 85-106.

With the note:"In addition to the substitutions given in the
general formula for lepidolite, considerable amounts of sodium,
rubidium and cesium may substitute for potassium; and iron,
manganese and magnesium may substitute for aluminum.  It is the
substituted ferric iron and manganese that give rise to the bands at
0.8µ, 0.55 µ, and 0.45µ, together with the drop off to the
extreme blue.  The band near 1.4µ is due to the overtone of the
OH stretching fundamental, and the very weak band at 1.9µ
indicates that a small amount of included water is present.  The
bands near 2.2µ, 2.35µ, and 2.45µ are also due to
combination bands involving the OH stretch and possibly the Al-O-H
bending mode (at 2.2µ) as discussed above, and the very weak
bands at 1.28µ, 1.33µ, 2.03µ and 2.14µ are OH combined
with lattice modes."

IMAGE_OF_SAMPLE:

END_SAMPLE_DESCRIPTION.

XRD_ANALYSIS:

40 kV - 30 mA, 6.5-9.5 keV 

File:  lpd1673B.mdi (thick smear on quartz plate) 

References:  Huebner's reference patterns; JCPDS patterns for micas; Deer, Howie,
and Zussman (1962); Bailey (1984a,b); PDF2 #33-1161, 42-1399, 41-1480,
15-0062, 09-0466 

Found:  Quartz, a lepidolite-group mica, minor albite 

Comment:  The pattern is dominated by strong, sharp quartz reflections.  Mica
reflections are sharp but not sufficiently intense to show clear separation of
alpha1-alpha2 components, even at high 2 theta.  The mica phase was compared to
Huebner's reference patterns and the JCPDS mica indexes.  Both 2M1 and 2M2
lepidolites and muscovites yield good matches.  Search-match based on eight strong
lines returns quartz, zinnwaldite, and calcian albite; little of the intensity of a
reflection at 4.96 Angstroms was explained by zinnwaldite (002).  Profile based
search-match returned quartz, ordered albite, zinnwaldite, lepidolite-12O as
likely hits.  The reflection at 4.96 Angstroms is explained by lepidolite
superlattice reflection (00.12); zinnwaldite contributes little to the
interpretation of the pattern.  Examination of the original sample shows a
distinctive lavender-violet color implying that a member of the lepidolite mica
group is present.

END_XRD_ANALYSIS.

COMPOSITIONAL_ANALYSIS_TYPE:  None  # XRF, EM(WDS), ICP(Trace), WChem

COMPOSITION_TRACE:

COMPOSITION_DISCUSSION:

None.

END_COMPOSITION_DISCUSSION.

MICROSCOPIC_EXAMINATION:

END_MICROSCOPIC_EXAMINATION.

SPECTROSCOPIC_DISCUSSION:

END_SPECTROSCOPIC_DISCUSSION.

SPECTRAL_PURITY:  1b2c3c4c  # 1= 0.2-3, 2= 1.5-6, 3= 6-25, 4= 20-150 microns

LIB_SPECTRA_HED:	 where 	 Wave Range 	 Av_Rs_Pwr 	 Comment	

LIB_SPECTRA:	  splib04a r 2737 	 0.2-3.0µm	 200 	 g.s.= 	

LIB_SPECTRA:	  splib05a r 4111 	 0.2-3.0µm	 200 	 g.s.= 	

LIB_SPECTRA:	  splib06a r 12655 	 	  	 g.s.= 	

LIB_SPECTRA:	  splib06a r 12668 	 	  	 g.s.=

File: sl1/usgs/library06/publication.splib06_web/ds231/DESCRIPT/M/lepidolite_nmnh105538.html
USGS Spectroscopy Lab - Clark and others 2007 Spectral Library splib06a 

Clark and others 2007 USGS Data Series 231

  Spectral Library splib06a Sample Description

(For further information on spectroscopy, see:
  
  http://speclab.cr.usgs.gov)

TITLE: Lepidolite NMNH105538 DESCRIPT

DOCUMENTATION_FORMAT: MINERAL

SAMPLE_ID: NMNH105538

MINERAL_TYPE: Phyllosilicate

MINERAL: Lepidolite (Mica group)

FORMULA: K(Li,Al)3(Si,Al)4O10(F,OH)2

FORMULA_HTML: K(Li,Al)3(Si,Al)4O10(F,OH)2

COLLECTION_LOCALITY: Stewart Mine, San Diego County, California

ORIGINAL_DONOR: National Museum of Natural History

CURRENT_SAMPLE_LOCATION: USGS Denver Spectroscopy Laboratory

ULTIMATE_SAMPLE_LOCATION: USGS Denver Spectroscopy Laboratory

SAMPLE_DESCRIPTION:

Pink, lilac and gray mica.

IMAGE_OF_SAMPLE:

END_SAMPLE_DESCRIPTION.

XRD_ANALYSIS:

40 kV - 30 mA, 6.5-9.5 keV 

File:  lp105538.mdi (random mt) 

References:  JSH's reference patterns; JCPDS patterns for micas; Deer, Howie, & Zussman
(1962); Bailey (1984a,b); PDF2 #24-062, 24-0594, 06-0263, 43-0685, 42-1399, 42-0604,
15-0062 

Found:  Two polytypes of lepidolite-group micas 

Comment:  Peaks are narrow and symmetric; some peak tips are split as if two similar
phases (or compositions of one phase) are present.  The alpha1-alpha2 components are not
resolved.  Huebner's reference patterns and JCPDS patterns for lepidolite, muscovite 2M1
and 2M2, and Zinnwaldite 1M are similar to that obtained from the sample.  No single
mineral pattern successfully accounts for all of the peaks observed in the pattern.
Search matches based upon the eight strong reflections and upon the full profile did not
account for the intensity of the reflection at 4.96 Angstroms or yield otherwise
convincing results.  Best agreement was obtained with PDF2 #15-0062, lepidolite 12O,
which has a strong (00.24) superlattice reflection at 4.96 Angstroms. but which,
surprisingly, was not identified by the search-match routines.  Minor reflections are
adequately explained the addition of 43-0692, lepidolite 2M2.  The original sample is
formed of compact masses of lavender crystals characteristic of lepidolite.

END_XRD_ANALYSIS.

COMPOSITIONAL_ANALYSIS_TYPE: None  # XRF, EM(WDS), ICP(Trace), WChem

COMPOSITION_TRACE:

None

COMPOSITION_DISCUSSION:

None

END_COMPOSITION_DISCUSSION.

MICROSCOPIC_EXAMINATION:

END_MICROSCOPIC_EXAMINATION.

SPECTROSCOPIC_DISCUSSION:

END_SPECTROSCOPIC_DISCUSSION.

SPECTRAL_PURITY:  1b2c3c4_  # 1= 0.2-3, 2= 1.5-6, 3= 6-25, 4= 20-150 microns

LIB_SPECTRA_HED:	 where 	 Wave Range 	 Av_Rs_Pwr 	 Comment	

LIB_SPECTRA:	  splib04a r 2747 	 0.2-3.0µm	 200 	 g.s.=	

LIB_SPECTRA:	  splib05a r 4123 	 0.2-3.0µm	 200 	 g.s.= 	

LIB_SPECTRA:	  splib06a r 12711 	 	  	 g.s.= 	

LIB_SPECTRA:	  splib06a r 12723 	 	  	 g.s.=

File: sl1/usgs/library06/publication.splib06_web/ds231/DESCRIPT/M/lepidolite_nmnh88526-1.html
USGS Spectroscopy Lab - Clark and others 2007 Spectral Library splib06a 

Clark and others 2007 USGS Data Series 231

  Spectral Library splib06a Sample Description

(For further information on spectroscopy, see:
  
  http://speclab.cr.usgs.gov)

TITLE: Lepidolite NMNH88526-1 DESCRIPT

DOCUMENTATION_FORMAT: MINERAL

SAMPLE_ID: NMNH88526-1

MINERAL_TYPE: Phyllosilicate

MINERAL: Lepidolite (Mica group)

FORMULA: K(Li,Al)3(Si,Al)4O10(F,OH)2

FORMULA_HTML: K(Li,Al)3(Si,Al)4O10(F,OH)2

COLLECTION_LOCALITY: Not available.

ORIGINAL_DONOR: National Museum of Natural History

CURRENT_SAMPLE_LOCATION: USGS Denver Spectroscopy Laboratory

ULTIMATE_SAMPLE_LOCATION: USGS Denver Spectroscopy Laboratory

SAMPLE_DESCRIPTION:

IMAGE_OF_SAMPLE:

END_SAMPLE_DESCRIPTION.

XRD_ANALYSIS:

Pure

(Jim Crowley, 1993, written communication.)

END_XRD_ANALYSIS.

COMPOSITIONAL_ANALYSIS_TYPE:  None  # XRF, EM(WDS), ICP(Trace), WChem

COMPOSITION_TRACE:

COMPOSITION_DISCUSSION:

END_COMPOSITION_DISCUSSION.

MICROSCOPIC_EXAMINATION:

END_MICROSCOPIC_EXAMINATION.

SPECTROSCOPIC_DISCUSSION:

END_SPECTROSCOPIC_DISCUSSION.

SPECTRAL_PURITY:  1a2a3a4_  # 1= 0.2-3, 2= 1.5-6, 3= 6-25, 4= 20-150 microns

LIB_SPECTRA_HED:	 where 	 Wave Range 	 Av_Rs_Pwr 	 Comment	

LIB_SPECTRA:	  splib04a r 2767 	 0.2-3.0µm	 200 	 g.s.=	

LIB_SPECTRA:	  splib05a r 4157 	 0.2-3.0µm	 200 	 g.s.= 	

LIB_SPECTRA:	  splib06a r 12832 	 	  	 g.s.= 	

LIB_SPECTRA:	  splib06a r 12843 	 	  	 g.s.=

File: sl1/usgs/library06/publication.splib06_web/ds231/DESCRIPT/M/marialite_nmnh126018.html
USGS Spectroscopy Lab - Clark and others 2007 Spectral Library splib06a 

Clark and others 2007 USGS Data Series 231

  Spectral Library splib06a Sample Description

(For further information on spectroscopy, see:
  
  http://speclab.cr.usgs.gov)

TITLE: Marialite NMNH126018-2 DESCRIPT

DOCUMENTATION_FORMAT: MINERAL

SAMPLE_ID: NMNH126018-2

MINERAL_TYPE: Tectosilicate

MINERAL: Marialite (Scapolite group)

FORMULA: Na4Al3Si9O24(Cl,OH)/Ca4Al6Si6O24(CO3,SO4)

FORMULA_HTML: Na4Al3Si9O24(Cl,OH)/Ca4Al6Si6O24(CO3,SO4)

COLLECTION_LOCALITY: Goodenham, Haliburton Co., Ontario, Canada

ORIGINAL_DONOR: National Museum of Natural History

CURRENT_SAMPLE_LOCATION: USGS Denver Spectroscopy Laboratory

ULTIMATE_SAMPLE_LOCATION: USGS Denver Spectroscopy Laboratory

SAMPLE_DESCRIPTION:

Scapolites are metamorphic minerals with compositions similar to
feldspars.  Marialite is an end member of the solid solution series
marialite-meionite.

IMAGE_OF_SAMPLE:

END_SAMPLE_DESCRIPTION.

XRD_ANALYSIS:

Scapolite + laumontite + other(s).  (Norma Vergo)

END_XRD_ANALYSIS.

COMPOSITIONAL_ANALYSIS_TYPE: EM  # XRF, EM(WDS), ICP(Trace), WChem

COMPOSITION

  KEYWORD	Oxide 

  ASCII	Amount 	Weight

  Percent, %	Oxide
html	

COMPOSITION:	SiO2	 59.8800 	wt%	SiO2 	

COMPOSITION:	TiO2	  0.0010 	wt%	TiO2 	

COMPOSITION:	Al2O3	 20.5900 	wt%	Al2O3 	

COMPOSITION:	FeO	  0.0040 	wt%	FeO 	

COMPOSITION:	MnO	  0.0090 	wt%	MnO 	

COMPOSITION:	CaO	  3.8780 	wt%	CaO 	

COMPOSITION:	Na2O	 10.8700 	wt%	Na2O 	

COMPOSITION:	K2O	  1.3210 	wt%	K2O 	

COMPOSITION:	Cl	  3.5390 	wt%	Cl 	

COMPOSITION:	F	  0.0480 	wt%	F 	

COMPOSITION:	CO2	  1.2200 	wt%	CO2 	

COMPOSITION:	Total	 101.362  	wt%	

COMPOSITION:	O=Cl,F,S	  0.819  	wt%	#correction for Cl, F, S	

COMPOSITION:	New Total	 100.55  	wt%	

COMPOSITION_TRACE:  None

COMPOSITION_DISCUSSION:

XMe = Ca/(Ca+Na) = 16 Me

END_COMPOSITION_DISCUSSION.

MICROSCOPIC_EXAMINATION:

Heavy liquid separation removed laumontite.

END_MICROSCOPIC_EXAMINATION.

SPECTROSCOPIC_DISCUSSION:

END_SPECTROSCOPIC_DISCUSSION.

SPECTRAL_PURITY:  1b2c3b4_  # 1= 0.2-3, 2= 1.5-6, 3= 6-25, 4= 20-150 microns

LIB_SPECTRA_HED:	 where 	 Wave Range 	 Av_Rs_Pwr 	 Comment	

LIB_SPECTRA:	  splib04a r 2916 	 0.2-3.0µm	 200 	 g.s.= 	

LIB_SPECTRA:	  splib05a r 4291 	 0.2-3.0µm	 200 	 g.s.= 	

LIB_SPECTRA:	  splib06a r 13400 	 	  	 g.s.= 	

LIB_SPECTRA:	  splib06a r 13413 	 	  	 g.s.=

File: sl1/usgs/library06/publication.splib06_web/ds231/DESCRIPT/M/mascagnite_gds65.html
USGS Spectroscopy Lab - Clark and others 2007 Spectral Library splib06a 

Clark and others 2007 USGS Data Series 231

  Spectral Library splib06a Sample Description

(For further information on spectroscopy, see:
  
  http://speclab.cr.usgs.gov)

TITLE: Mascagnite GDS65 Ammon Sulfate DESCRIPT

DOCUMENTATION_FORMAT: MINERAL

SAMPLE_ID: GDS65

MINERAL_TYPE: Sulfate

MINERAL: Mascagnite (Ammonium Sulfate)

FORMULA: (NH4)2SO4

FORMULA_HTML: (NH4)2SO4

COLLECTION_LOCALITY: None, Chemical Reagent

ORIGINAL_DONOR: None

CURRENT_SAMPLE_LOCATION: USGS Denver Spectroscopy Laboratory

ULTIMATE_SAMPLE_LOCATION: USGS Denver Spectroscopy Laboratory

SAMPLE_DESCRIPTION:

The sample is from a chemical reagent, pure.

IMAGE_OF_SAMPLE:

NO PHOTO

END_SAMPLE_DESCRIPTION.

XRD_ANALYSIS:

40 kV-30 mA, 6.5-9.5 keV 

  File: mascag65.mdi (smear on quartz plate) 

References: PDF2 #40-0660, 41-0621 

Found: Mascagnite 

Comments: Peaks are very sharp and some show excellent resolution of the
alpha1-alpha2 components.  Search-match returned no satisfactory hits.  PDF2
#40-0660 (synthetic (NH4)2SO4) matches the observed pattern; 41-0621, also a
synthetic ammonium sulfate, does not match as well.  There is a severe discrepancy
in that the (200) reflection, at 3.89 Angstroms in mascag65, has relative
intensity eight times greater than in either reference pattern.  Some peak
shoulders, for instance the (200), and split tips, as in the case of the (020)
and (111), are not explained by the PDF2 data.

END_XRD_ANALYSIS.

COMPOSITIONAL_ANALYSIS_TYPE:  None  # XRF, EM(WDS), ICP(Trace), WChem

COMPOSITION_TRACE:

COMPOSITION_DISCUSSION:

Chemical Reagent, pure.

END_COMPOSITION_DISCUSSION.

MICROSCOPIC_EXAMINATION:

Crystals appear pure under the microscope.

The coarse fraction:  Clumps of average grain size 300µm are in
polygranular masses with average size of 600µm.  G. Swayze

The fine fraction:  average grain size = 150µm
R. Clark

END_MICROSCOPIC_EXAMINATION.

SPECTROSCOPIC_DISCUSSION:

END_SPECTROSCOPIC_DISCUSSION.

SPECTRAL_PURITY:  1a2a3a4_  # 1= 0.2-3, 2= 1.5-6, 3= 6-25, 4= 20-150 microns

LIB_SPECTRA_HED:	 where 	 Wave Range 	 Av_Rs_Pwr 	 Comment	

LIB_SPECTRA:	  splib04a r 2926 	 0.2-3.0µm	 200 	 g.s.= 600 µm	

LIB_SPECTRA:	  splib04a r 2936 	 0.2-3.0µm	 200 	 g.s.= 150 µm	

LIB_SPECTRA:	  splib05a r 4303 	 0.2-3.0µm	 200 	 g.s.= 	

LIB_SPECTRA:	  splib05a r 4315 	  0.2-3.0µm	 200  	 g.s.= 	

LIB_SPECTRA:	  splib06a r 13456 	 	  	 g.s.= 	

LIB_SPECTRA:	  splib06a r 13468 	 	  	 g.s.= 	

LIB_SPECTRA:	  splib06a r 13511 	 	  	 g.s.= 	

LIB_SPECTRA:	  splib06a r 13523 	 	  	 g.s.=

File: sl1/usgs/library06/publication.splib06_web/ds231/DESCRIPT/M/meionite_ws700.html
USGS Spectroscopy Lab - Clark and others 2007 Spectral Library splib06a 

Clark and others 2007 USGS Data Series 231

  Spectral Library splib06a Sample Description

(For further information on spectroscopy, see:
  
  http://speclab.cr.usgs.gov)

TITLE: Meionite WS700 DESCRIPT

DOCUMENTATION_FORMAT: MINERAL

SAMPLE_ID: WS700

MINERAL_TYPE: Tectosilicate

MINERAL: Meionite (Scapolite group)

FORMULA:  Na4Al3Si9O24(Cl,OH)/Ca4Al6Si6O24(CO3,SO4)

FORMULA_HTML: Na4Al3Si9O24(Cl,OH)/Ca
4Al6Si6O24(CO3,SO4)

COLLECTION_LOCALITY: Otter Lake, Quebec Canada

ORIGINAL_DONOR: Ward Science Collection

CURRENT_SAMPLE_LOCATION: USGS Denver Spectroscopy Laboratory

ULTIMATE_SAMPLE_LOCATION: USGS Denver Spectroscopy Laboratory

SAMPLE_DESCRIPTION:

Scapolite solid solution series (marialite-wernerite-meionite) end member.
Metamorphic mineral with composition suggestive of feldspars.

For samples marked WS700.HL, the HL stands for Heavy Liquid
separation

IMAGE_OF_SAMPLE:

NO PHOTO

END_SAMPLE_DESCRIPTION.

XRD_ANALYSIS:

Scapolite + analcime + other(m) (Norma Vergo) 

* analcime causing band in 2.3µ region

END_XRD_ANALYSIS.

COMPOSITIONAL_ANALYSIS_TYPE: EM  # XRF, EM(WDS), ICP(Trace), WChem

COMPOSITION

  KEYWORD	Oxide 

  ASCII	Amount 	Weight

  Percent, %	Oxide
html	

COMPOSITION:	SiO2	 52.5600 	wt%	SiO2 	

COMPOSITION:	TiO2	  0.0220 	wt%	TiO2 	

COMPOSITION:	Al2O3	 24.7100 	wt%	Al2O3 	

COMPOSITION:	FeO	  0.0720 	wt%	FeO 	

COMPOSITION:	MnO	  0.0360 	wt%	MnO 	

COMPOSITION:	MgO	  0.0200 	wt%	MgO 	

COMPOSITION:	CaO	 12.5800 	wt%	CaO 	

COMPOSITION:	Na2O	  5.5320 	wt%	Na2O 	

COMPOSITION:	K2O	  0.7760 	wt%	K2O 	

COMPOSITION:	Cl	  1.7520 	wt%	Cl 	

COMPOSITION:	F	  0.0140 	wt%	F 	

COMPOSITION:	SO3	  1.1880 	wt%	SO3 	

COMPOSITION:	CO2	  0.2000 	wt%	CO2 	

COMPOSITION:	Total	 99.4620 	wt%	

COMPOSITION:	O=Cl,F,S	  0.4012 	wt%	#correction for Cl, F, S	

COMPOSITION:	New Total	 99.0608 	wt%	

COMPOSITION_TRACE:  None

COMPOSITION_DISCUSSION:

These values may be suspect because acid dissolution did not remove all
CO3.

Average of 5 spots.

END_COMPOSITION_DISCUSSION.

MICROSCOPIC_EXAMINATION:

Not done yet

END_MICROSCOPIC_EXAMINATION.

SPECTROSCOPIC_DISCUSSION:

END_SPECTROSCOPIC_DISCUSSION.

SPECTRAL_PURITY:  1b2_3_4_  # 1= 0.2-3, 2= 1.5-6, 3= 6-25, 4= 20-150 microns

LIB_SPECTRA_HED:	 where 	 Wave Range 	 Av_Rs_Pwr 	 Comment	

LIB_SPECTRA:	  splib04a r 2947 	 0.2-3.0µm	 200 	 g.s.= 	

LIB_SPECTRA:	  splib05a r 4328 	 0.2-3.0µm	 200 	 g.s.= 	

LIB_SPECTRA:	  splib06a r 13567 	 	  	 g.s.=

File: sl1/usgs/library06/publication.splib06_web/ds231/DESCRIPT/M/microcline_hs82.html
USGS Spectroscopy Lab - Clark and others 2007 Spectral Library splib06a 

Clark and others 2007 USGS Data Series 231

  Spectral Library splib06a Sample Description

(For further information on spectroscopy, see:
  
  http://speclab.cr.usgs.gov)

TITLE: Microcline HS82 DESCRIPT

DOCUMENTATION_FORMAT: MINERAL

SAMPLE_ID: HS82

MINERAL_TYPE: Tectosilicate

MINERAL: Microcline (Feldspar group)

FORMULA: KAlSi3O8

FORMULA_HTML: KAlSi3O8

COLLECTION_LOCALITY: Custer County, Colorado

ORIGINAL_DONOR: Hunt and Salisbury Collection

CURRENT_SAMPLE_LOCATION: USGS Denver Spectroscopy Laboratory

ULTIMATE_SAMPLE_LOCATION: USGS Denver Spectroscopy Laboratory

SAMPLE_DESCRIPTION:

Sieve interval 74 - 250µm.

Hunt, G.R., J.W.  Salisbury, and C.J.  Lenhoff, 1973, Visible and
near-infrared spectra of minerals and rocks:  VI.  Additional silicates.
Modern Geology, v.  4, p.  85-106.

IMAGE_OF_SAMPLE:

END_SAMPLE_DESCRIPTION.

XRD_ANALYSIS:

Max. microcline + albite(L)

END_XRD_ANALYSIS.

COMPOSITIONAL_ANALYSIS_TYPE: None  # XRF, EM(WDS), ICP(Trace), WChem

COMPOSITION_TRACE:

COMPOSITION_DISCUSSION:

END_COMPOSITION_DISCUSSION.

MICROSCOPIC_EXAMINATION:

Sample composed largely of microcline with 20% low order gray
interference color albite?  G. Swayze.

END_MICROSCOPIC_EXAMINATION.

SPECTROSCOPIC_DISCUSSION:

END_SPECTROSCOPIC_DISCUSSION.

SPECTRAL_PURITY:  1b2b3b4?  # 1= 0.2-3, 2= 1.5-6, 3= 6-25, 4= 20-150 microns

LIB_SPECTRA_HED:	 where 	 Wave Range 	 Av_Rs_Pwr 	 Comment	

LIB_SPECTRA:	  splib04a r 2979 	 0.2-3.0µm	 200 	 g.s.= 	

LIB_SPECTRA:	  splib05a r 4401 	 0.2-3.0µm	 200 	 g.s.= 	

LIB_SPECTRA:	  splib06a r 13859 	 	  	 g.s.= 	

LIB_SPECTRA:	  splib06a r 13871 	 	  	 g.s.=

File: sl1/usgs/library06/publication.splib06_web/ds231/DESCRIPT/M/mizzonite_bm931-12.html
USGS Spectroscopy Lab - Clark and others 2007 Spectral Library splib06a 

Clark and others 2007 USGS Data Series 231

  Spectral Library splib06a Sample Description

(For further information on spectroscopy, see:
  
  http://speclab.cr.usgs.gov)

TITLE: Mizzonite BM1931,12 Scapolite DESCRIPT

DOCUMENTATION_FORMAT: MINERAL

SAMPLE_ID: BM1931,12

MINERAL_TYPE: Tectosilicate

MINERAL: Mizzonite (Scapolite group)

FORMULA:  Na4Al3Si9O24(Cl,OH)/Ca4Al6Si6O24(CO3,SO4)

FORMULA_HTML:  Na4Al3Si9O24(Cl,O
H)/Ca4Al6Si6O24(CO3,
SO4)

COLLECTION_LOCALITY: Grenville, Argenteuil County, Quebec, Canada

ORIGINAL_DONOR: British Museum of Natural History

CURRENT_SAMPLE_LOCATION: USGS Denver Spectroscopy Laboratory

ULTIMATE_SAMPLE_LOCATION: USGS Denver Spectroscopy Laboratory

SAMPLE_DESCRIPTION:

Scapolites are metamorphic minerals with compositions suggestive of
feldspars.  There is a complete solid solution series between marialite
and meionite.

Sample description, NIR, MID-IR spectra and analysis published in:

Swayze,G.A., and R.N. Clark, 1990, Infrared Spectra and Crystal
Chemistry of Scapolites: Implications for Martian Mineralogy. J.
Geophys Res. v. 95, pp. 14481-14495.

IMAGE_OF_SAMPLE:

NO PHOTO

END_SAMPLE_DESCRIPTION.

XRD_ANALYSIS:

Scapolite + muscovite + other(m).  (Norma Vergo)

Note that spectrum does not show effect of muscovite. "Other" may be
plagioclase.  This spectrum closely resembles that of cleaned sample
run on a Nicolet FTIR spectrometer.  Therefore the features
presented here are due to those of the scapolite.  G. Swayze.

END_XRD_ANALYSIS.

COMPOSITIONAL_ANALYSIS_TYPE: EM(WDS)  # XRF, EM(WDS), ICP(Trace), WChem

COMPOSITION

  KEYWORD	Oxide 

  ASCII	Amount 	Weight

  Percent, %	Oxide
html	

COMPOSITION:	SiO2	  44.84  	wt%	SiO2 	

COMPOSITION:	TiO2	  0.0  	wt%	TiO2 	

COMPOSITION:	Al2O3	  28.77  	wt%	Al2O3 	

COMPOSITION:	FeO	  0.01  	wt%	FeO 	

COMPOSITION:	MnO	  0.0  	wt%	MnO 	

COMPOSITION:	MgO	  0.0  	wt%	MgO 	

COMPOSITION:	CaO	  19.74  	wt%	CaO 	

COMPOSITION:	Na2O	  2.57  	wt%	Na2O 	

COMPOSITION:	K2O	  0.33  	wt%	K2O 	

COMPOSITION:	Cl	  0.02  	wt%	Cl 	

COMPOSITION:	F	  0.0  	wt%	F 	

COMPOSITION:	SO3	  0.9  	wt%	SO3 	

COMPOSITION:	CO2	  3.43  	wt%	CO2 	

COMPOSITION:	Total	 100.64  	wt%	

COMPOSITION:	O=Cl,F,S	  0.004 	wt%	#correction for Cl, F, S	

COMPOSITION:	New Total	 100.636 	wt%	

COMPOSITION_TRACE:  Exists but is not included.

COMPOSITION_DISCUSSION:

%Me = 80.  End-Member:  Mizzonite.

END_COMPOSITION_DISCUSSION.

MICROSCOPIC_EXAMINATION:

END_MICROSCOPIC_EXAMINATION.

SPECTROSCOPIC_DISCUSSION:

Sample probably contains prehnite which may contribute some strong
spectral features.  This phase may be hard to differentiate from
scapolite with x-ray diffraction analysis.Sample:  Command not found.
spectral features.  This phase may be hard to differentiate from
scapolite with x-ray diffraction analysis.spectral:  Command not found.
scapolite with x-ray diffraction analysis.

END_SPECTROSCOPIC_DISCUSSION.

SPECTRAL_PURITY:  1c2c3c4_  # 1= 0.2-3, 2= 1.5-6, 3= 6-25, 4= 20-150 microns

LIB_SPECTRA_HED:	 where 	 Wave Range 	 Av_Rs_Pwr 	 Comment	

LIB_SPECTRA:	  splib04a r 3064 	 0.2-3.0µm	 200 	 g.s.= 	

LIB_SPECTRA:	  splib05a r 4435 	 0.2-3.0µm	 200 	 g.s.= 	

LIB_SPECTRA:	  splib06a r 14023 	 	  	 g.s.= 	

LIB_SPECTRA:	  splib06a r 14037 	 	  	 g.s.=
