Repository: PSI-edu/spectroscopy-tetracorder

The code here is covered by the GNU General Public License
[https://www.gnu.org/licenses/gpl.html](https://www.gnu.org/licenses/gpl.html)

# Tetracorder, Specpr, and spectral libraries

**Tetracorder** is a spectral identification and mapping system designed for 
mapping materials on solid surfaces in the Solar System, including the Earth,
other planets and satellites, asteroids and comets.  Tetracorder can also be
used in laboratory spectroscopy.  Tetracorder has 2 modes: 1) identification
of components in a single spectrum, and 2) identification and spatial mapping
using imaging spectrometer data.

**Specpr** (Spectrum Processing Routines) is a spectral analysis system

File: sl1/usgs/library06/publication.splib06_web/ds231/DESCRIPT/M/montmorillonite_cm26.html
USGS Spectroscopy Lab - Clark and others 2007 Spectral Library splib06a 

Clark and others 2007 USGS Data Series 231

  Spectral Library splib06a Sample Description

(For further information on spectroscopy, see:
  
  http://speclab.cr.usgs.gov)

TITLE: Montmorillonite CM26 DESCRIPT

DOCUMENTATION_FORMAT: MINERAL

SAMPLE_ID: CM26

MINERAL_TYPE: Phyllosilicate

MINERAL: Montmorillonite (Montmorillonite group)

FORMULA: (Na,Ca)0.33(Al,Mg)2Si4O10(OH)2*nH20

FORMULA_HTML: (Na,Ca)0.33(Al,Mg)2Si4O10(OH)2•nH20

COLLECTION_LOCALITY: Clay Spar, Wyoming

ORIGINAL_DONOR: Clay Mineral Standard, Wards Natural Science Inc

CURRENT_SAMPLE_LOCATION: USGS Denver Spectroscopy Laboratory

ULTIMATE_SAMPLE_LOCATION: USGS Denver Spectroscopy Laboratory

SAMPLE_DESCRIPTION:

A spectrum for this sample was published by:

Clark, R.N., T.V.V. King, M. Klejwa, G. Swayze, and N. Vergo, 1990,
High spectral resolution reflectance spectroscopy of minerals:
J. Geophys Res.
12653-12680.

who noted that it was spectrally pure.

IMAGE_OF_SAMPLE:

NO PHOTO

END_SAMPLE_DESCRIPTION.

XRD_ANALYSIS:

Analysis by Norma Vergo indicates the sample is smectite + large
amounts of quartz, the less than 2µm cut is pure smectite.

END_XRD_ANALYSIS.

COMPOSITIONAL_ANALYSIS_TYPE: XRF  # XRF, EM(WDS), ICP(Trace), WChem

COMPOSITION

  KEYWORD	Oxide 

  ASCII	Amount 	Weight

  Percent, %	Oxide
html	

COMPOSITION:	SiO2	  63.5  	wt%	SiO2 	

COMPOSITION:	TiO2	  0.11 	wt%	TiO2 	

COMPOSITION:	Al2O3	  18.2  	wt%	Al2O3 	

COMPOSITION:	Fe2O3	  3.22 	wt%	Fe2O3 	

COMPOSITION:	FeO	  0.09 	wt%	FeO 	

COMPOSITION:	MnO	  less than 0.02 	wt%	MnO 	

COMPOSITION:	MgO	  2.26 	wt%	MgO 	

COMPOSITION:	CaO	  0.56 	wt%	CaO 	

COMPOSITION:	Na2O	  2.31 	wt%	Na2O 	

COMPOSITION:	K2O	  0.35 	wt%	K2O 	

COMPOSITION:	P2O5	  less than 0.05 	wt%	P2O5 	

COMPOSITION:	H2O+	  5.15 	wt%	  H2O+ 	

COMPOSITION:	H2O-	  4.66 	wt%	  H2O- 	

COMPOSITION:	H2O	  9.81 	wt%	H2O 	

COMPOSITION:	LOI	  9.29 	wt%	LOI 	

COMPOSITION:	Total	  99.87 	wt%	

COMPOSITION:	O=Cl,F,S	  	wt%	#correction for Cl, F, S	

COMPOSITION:	New Total	  	wt%	

COMPOSITION_TRACE:

COMPOSITION_DISCUSSION:

XRF Analysis by Branch of Analytical Chemistry, USGS, Denver.
Total above includes LOI value rather than H2O values, and does not
include value for FeO as it was determined at same time as H2O.
Trace analysis was performed and will be added later.

END_COMPOSITION_DISCUSSION.

MICROSCOPIC_EXAMINATION:

Trace amounts of limonite, no visible quartz, slight HCl fizz.

END_MICROSCOPIC_EXAMINATION.

SPECTROSCOPIC_DISCUSSION:

END_SPECTROSCOPIC_DISCUSSION.

SPECTRAL_PURITY:  1b2b3c4_  # 1= 0.2-3, 2= 1.5-6, 3= 6-25, 4= 20-150 microns

LIB_SPECTRA_HED:	 where 	 Wave Range 	 Av_Rs_Pwr 	 Comment	

LIB_SPECTRA:	  splib04a r 3189 	 0.2-3.0µm	 200 	 g.s.= 	

LIB_SPECTRA:	  splib05a r 4525 	 0.2-3.0µm	 200 	 g.s.= 	

LIB_SPECTRA:	  splib06a r 14382 	 	  	 g.s.= 	

LIB_SPECTRA:	  splib06a r 14396 	 	  	 g.s.=

File: sl1/usgs/library06/publication.splib06_web/ds231/DESCRIPT/M/montmorillonite_sca2.html
USGS Spectroscopy Lab - Clark and others 2007 Spectral Library splib06a 

Clark and others 2007 USGS Data Series 231

  Spectral Library splib06a Sample Description

(For further information on spectroscopy, see:
  
  http://speclab.cr.usgs.gov)

TITLE: Montmorillonite SCa-2 DESCRIPT

DOCUMENTATION_FORMAT: MINERAL

SAMPLE_ID: SCa-2

MINERAL_TYPE: Phyllosilicate

MINERAL: Montmorillonite (Montmorillonite group)

FORMULA: (Na,Ca)0.33(Al,Mg)2Si4O10(OH)2*nH20

FORMULA_HTML: (Na,Ca)0.33(Al,Mg)2Si4O10(OH)2•nH20

COLLECTION_LOCALITY: San Diego County, CA

ORIGINAL_DONOR: Clay Mineral Society

CURRENT_SAMPLE_LOCATION: USGS Denver Spectroscopy Laboratory

ULTIMATE_SAMPLE_LOCATION: USGS Denver Spectroscopy Laboratory

SAMPLE_DESCRIPTION:

A spectrum for this sample was published by:

Clark, R.N., T.V.V. King, M. Klejwa, G. Swayze, and N. Vergo, 1990,
High spectral resolution reflectance spectroscopy of minerals:
J. Geophys Res.
12653-12680.

who noted that it was spectrally pure.

The spectrum from 2.5-25µm was published in:
Salisbury, J. W., Walter, L. W., and Vergo, N., 1987, Mid-Infrared
(2.1-25µm) Spectra of Minerals: First Edition, U.S. Geological
Survey Open File Report 87-263.

IMAGE_OF_SAMPLE:

END_SAMPLE_DESCRIPTION.

XRD_ANALYSIS:

Analysis by Norma Vergo indicates the sample is smectite + trace
amounts of quartz, the less than 2µm cut is pure smectite.

END_XRD_ANALYSIS.

COMPOSITIONAL_ANALYSIS_TYPE: XRF  # XRF, EM(WDS), ICP(Trace), WChem

COMPOSITION

  KEYWORD	Oxide 

  ASCII	Amount 	Weight

  Percent, %	Oxide
html	

COMPOSITION:	SiO2	  52.4  	wt%	SiO2 	

COMPOSITION:	TiO2	  0.32 	wt%	TiO2 	

COMPOSITION:	Al2O3	  15.0  	wt%	Al2O3 	

COMPOSITION:	Fe2O3	  1.75 	wt%	Fe2O3 	

COMPOSITION:	FeO	  less than 0.01 	wt%	FeO 	

COMPOSITION:	MnO	  0.16 	wt%	MnO 	

COMPOSITION:	MgO	  6.68 	wt%	MgO 	

COMPOSITION:	CaO	  0.81 	wt%	CaO 	

COMPOSITION:	Na2O	  1.21 	wt%	Na2O 	

COMPOSITION:	K2O	  0.33 	wt%	K2O 	

COMPOSITION:	P2O5	  0.05 	wt%	P2O5 	

COMPOSITION:	H2O+	  6.78 	wt%	  H2O+ 	

COMPOSITION:	H2O-	  12.5  	wt%	  H2O- 	

COMPOSITION:	H2O	  19.3  	wt%	H2O 	

COMPOSITION:	LOI	  19.5  	wt%	LOI 	

COMPOSITION:	Total	  98.21 	wt%	

COMPOSITION:	O=Cl,F,S	  	wt%	#correction for Cl, F, S	

COMPOSITION:	New Total	  	wt%	

COMPOSITION_TRACE:

COMPOSITION_DISCUSSION:

XRF Analysis by Branch of Analytical Chemistry, USGS, Denver.
Total above includes LOI value rather than H2O values, and does not
include value for FeO as it was determined at same time as H2O.
Trace analysis was performed and will be added later.

END_COMPOSITION_DISCUSSION.

MICROSCOPIC_EXAMINATION:

~1% opaques.

END_MICROSCOPIC_EXAMINATION.

SPECTROSCOPIC_DISCUSSION:

END_SPECTROSCOPIC_DISCUSSION.

SPECTRAL_PURITY:  1b2b3b4_  # SCa-2.a  # 1= 0.2-3, 2= 1.5-6, 3= 6-25, 4= 20-150 microns

SPECTRAL_PURITY:  1b2_3_4_  # SCa-2.b  # 1= 0.2-3, 2= 1.5-6, 3= 6-25, 4= 20-150 microns

LIB_SPECTRA_HED:	 where 	 Wave Range 	 Av_Rs_Pwr 	 Comment	

LIB_SPECTRA:	  splib04a r 3144 	  0.2-3.0µm	 200  	 g.s.= 	

LIB_SPECTRA:	  splib04a r 3155 	  0.2-3.0µm	 200  	 g.s.= <2µm	

LIB_SPECTRA:	  splib05a r 4566 	  0.2-3.0µm	 200  	 g.s.= 	

LIB_SPECTRA:	  splib05a r 4580 	  0.2-3.0µm	 200  	 g.s.= 	

LIB_SPECTRA:	  splib06a r 14557 	 	  	 g.s.= 	

LIB_SPECTRA:	  splib06a r 14571 	 	  	 g.s.= 	

LIB_SPECTRA:	  splib06a r 14585 	 	  	 g.s.=

File: sl1/usgs/library06/publication.splib06_web/ds231/DESCRIPT/M/montmorillonite_stx1.html
USGS Spectroscopy Lab - Clark and others 2007 Spectral Library splib06a 

Clark and others 2007 USGS Data Series 231

  Spectral Library splib06a Sample Description

(For further information on spectroscopy, see:
  
  http://speclab.cr.usgs.gov)

TITLE: Montmorillonite STx-1 DESCRIPT

DOCUMENTATION_FORMAT: MINERAL

SAMPLE_ID: STx-1

MINERAL_TYPE: Phyllosilicate

MINERAL: Montmorillonite (Smectite) (Montmorillonite group)

FORMULA: (Na,Ca)0.33(Al,Mg)2Si4O10(OH)2*nH20

FORMULA_HTML: (Na,Ca)0.33(Al,Mg)2Si4O10(OH)2•nH20

COLLECTION_LOCALITY: Gonzales County, Texas

ORIGINAL_DONOR: Clay Mineral Society

CURRENT_SAMPLE_LOCATION: USGS Denver Spectroscopy Laboratory

ULTIMATE_SAMPLE_LOCATION: USGS Denver Spectroscopy Laboratory

SAMPLE_DESCRIPTION:

A spectrum for this sample was published by:

Clark, R.N., T.V.V. King, M. Klejwa, G. Swayze, and N. Vergo, 1990,
High spectral resolution reflectance spectroscopy of minerals:
J. Geophys Res.
12653-12680.

who noted that it was spectrally pure.

The spectrum from 2.5-25µm was published in:
Salisbury, J. W., Walter, L. W., and Vergo, N., 1987, Mid-Infrared
(2.1-25µm) Spectra of Minerals: First Edition, U.S. Geological
Survey Open File Report 87-263.

IMAGE_OF_SAMPLE:

END_SAMPLE_DESCRIPTION.

XRD_ANALYSIS:

Analysis by Norma Vergo indicates the sample is smectite + trace
amounts of quartz, the less than 2µm cut is pure smectite.

END_XRD_ANALYSIS.

COMPOSITIONAL_ANALYSIS_TYPE: EM  # XRF, EM(WDS), ICP(Trace), WChem

COMPOSITION

  KEYWORD	Oxide 

  ASCII	Amount 	Weight

  Percent, %	Oxide
html	

COMPOSITION:	SiO2	  69.6  	wt%	SiO2 	

COMPOSITION:	TiO2	  0.29 	wt%	TiO2 	

COMPOSITION:	Al2O3	  16.3  	wt%	Al2O3 	

COMPOSITION:	Fe2O3	  1.17 	wt%	Fe2O3 	

COMPOSITION:	FeO	  0.04 	wt%	FeO 	

COMPOSITION:	MnO	  0.01 	wt%	MnO 	

COMPOSITION:	MgO	  3.56 	wt%	MgO 	

COMPOSITION:	CaO	  1.73 	wt%	CaO 	

COMPOSITION:	Na2O	  0.33 	wt%	Na2O 	

COMPOSITION:	K2O	  0.15 	wt%	K2O 	

COMPOSITION:	P2O5	  0.03 	wt%	P2O5 	

COMPOSITION:	F	  0.084	wt%	F 	

COMPOSITION:	CO2	  0.16 	wt%	CO2 	

COMPOSITION:	LOI	  7.50 	wt%	LOI 	

COMPOSITION:	Total	  100.87 	wt%	

COMPOSITION:	O=Cl,F,S	  	wt%	#correction for Cl, F, S	

COMPOSITION:	New Total	  	wt%	

COMPOSITION_TRACE:

COMPOSITION_DISCUSSION:

Analysis by C. V. Clemency, Dept. of Geological Sciences, SUNY at
Buffalo, Buffalo NY for the Clay Minerals Society.
Fluorine analysis by J. Thomas Jr., Illinois State Geological
Survey, Urbana, Ill, and is not included in the total.

Published in: van Olphen, H. and J.J. Fripiat, eds., 1979, Data
handbook for clay materials and other non-metallic minerals,
Pergamon Press, New York, p128.

END_COMPOSITION_DISCUSSION.

MICROSCOPIC_EXAMINATION:

Trace amounts of opaques, no HCl fizz.

END_MICROSCOPIC_EXAMINATION.

SPECTROSCOPIC_DISCUSSION:

END_SPECTROSCOPIC_DISCUSSION.

SPECTRAL_PURITY:  1b2b3b4_  # 1= 0.2-3, 2= 1.5-6, 3= 6-25, 4= 20-150 microns

LIB_SPECTRA_HED:	 where 	 Wave Range 	 Av_Rs_Pwr 	 Comment	

LIB_SPECTRA:	  splib04a r 3202 	 0.2-3.0µm	 200 	 g.s.= 	

LIB_SPECTRA:	  splib05a r 4593 	 0.2-3.0µm	 200 	 g.s.= 	

LIB_SPECTRA:	  splib06a r 14630 	 	  	 g.s.= 	

LIB_SPECTRA:	  splib06a r 14644 	 	  	 g.s.=

File: sl1/usgs/library06/publication.splib06_web/ds231/DESCRIPT/M/mordenite_gds151.html
USGS Spectroscopy Lab - Clark and others 2007 Spectral Library splib06a 

Clark and others 2007 USGS Data Series 231

  Spectral Library splib06a Sample Description

(For further information on spectroscopy, see:
  
  http://speclab.cr.usgs.gov)

TITLE: Mordenite+Clinopt. GDS151  DESCRIPT

DOCUMENTATION_FORMAT: MINERAL

SAMPLE_ID: GDS151

MINERAL_TYPE: Tectosilicate

MINERAL: Mordenite+Clinoptilolite (Zeolite group)

FORMULA: (Ca,Na2,K2)Al2Si10O24*7H2O

FORMULA_HTML: (Ca,Na2,K2)Al2Si10O24•7H2O

COLLECTION_LOCALITY: Lander Co. NV

ORIGINAL_DONOR: Jim Crowley

CURRENT_SAMPLE_LOCATION: USGS Reston, Virginia

ULTIMATE_SAMPLE_LOCATION: USGS Reston, Virginia

SAMPLE_DESCRIPTION:

IMAGE_OF_SAMPLE:

END_SAMPLE_DESCRIPTION.

XRD_ANALYSIS:

Mordenite with Clinoptilolite as a major contaminant.

Jim Crowley, USGS, 1993, personal communication.

END_XRD_ANALYSIS.

COMPOSITIONAL_ANALYSIS_TYPE: None  # XRF, EM(WDS), ICP(Trace), WChem

COMPOSITION_TRACE: None

COMPOSITION_DISCUSSION:

None

END_COMPOSITION_DISCUSSION.

MICROSCOPIC_EXAMINATION:

END_MICROSCOPIC_EXAMINATION.

SPECTROSCOPIC_DISCUSSION:

END_SPECTROSCOPIC_DISCUSSION.

SPECTRAL_PURITY:  1b2c3c4_  # 1= 0.2-3, 2= 1.5-6, 3= 6-25, 4= 20-150 microns

LIB_SPECTRA_HED:	 where 	 Wave Range 	 Av_Rs_Pwr 	 Comment	

LIB_SPECTRA:	  splib04a r 3245 	 0.2-3.0µm	 200 	 g.s.= 	

LIB_SPECTRA:	  splib05a r 4628 	 0.2-3.0µm	 200 	 g.s.= 	

LIB_SPECTRA:	  splib06a r 14796 	 	  	 g.s.= 	

LIB_SPECTRA:	  splib06a r 14806 	 	  	 g.s.=

File: sl1/usgs/library06/publication.splib06_web/ds231/DESCRIPT/M/muscovite_gds108.html
USGS Spectroscopy Lab - Clark and others 2007 Spectral Library splib06a 

Clark and others 2007 USGS Data Series 231

  Spectral Library splib06a Sample Description

(For further information on spectroscopy, see:
  
  http://speclab.cr.usgs.gov)

TITLE: Muscovite GDS108 DESCRIPT

DOCUMENTATION_FORMAT: MINERAL

SAMPLE_ID: GDS108

MINERAL_TYPE: Phyllosilicate

MINERAL: Muscovite (Mica group)

FORMULA: KAl2Si3O10(OH)2

FORMULA_HTML: KAl2Si3O10(OH)2

COLLECTION_LOCALITY: Methulu, Ontario

ORIGINAL_DONOR: Jim Crowley, USGS Reston

CURRENT_SAMPLE_LOCATION: USGS Denver Spectroscopy Laboratory

ULTIMATE_SAMPLE_LOCATION: USGS Denver Spectroscopy Laboratory

SAMPLE_DESCRIPTION:

IMAGE_OF_SAMPLE:

END_SAMPLE_DESCRIPTION.

XRD_ANALYSIS:

"The unit-cell parameters for this muscovite, determined by Robert
Fournier, U.S. Geological Survey, are a=5.203± 0.005 Angstroms,
b=9.003± 0.01 Angstroms, c=20.031±0.001 Angstroms,
beta=94.47°±0.17°, using fluorite, a=5.4626 Angstrom, as an
internal standard."

Robie, R.A., Hemingway, B.S., and Wilson, W.H., 1976, The heat capacities of
  calorimetry conference copper and of muscovite KAl2(AlSi3)O10(OH)2,
  pyrophyllite Al2Si4O10(OH)2, and
  illite K3(Al7Mg)(Si14Al2)O40(OH)8
  between 15 and 375 K and their standard entropies at 298.15K. U.S. Geological
  Survey Journal of Research, v. 4, no. 6, p.631-644.

END_XRD_ANALYSIS.

COMPOSITIONAL_ANALYSIS_TYPE:  # XRF, EM(WDS), ICP(Trace), WChem

COMPOSITION

  KEYWORD	Oxide 

  ASCII	Amount 	Weight

  Percent, %	Oxide
html	

COMPOSITION:	SiO2	  44.0  	wt%	SiO2 	

COMPOSITION:	TiO2	  .13 	wt%	TiO2 	

COMPOSITION:	Al2O3	  35.0  	wt%	Al2O3 	

COMPOSITION:	Fe2O3	  2.2  	wt%	Fe2O3 	

COMPOSITION:	FeO	  .26 	wt%	FeO 	

COMPOSITION:	MnO	  .07 	wt%	MnO 	

COMPOSITION:	MgO	  .57 	wt%	MgO 	

COMPOSITION:	CaO	  .22 	wt%	CaO 	

COMPOSITION:	Na2O	  .72 	wt%	Na2O 	

COMPOSITION:	K2O	  9.6  	wt%	K2O 	

COMPOSITION:	P2O5	  .01 	wt%	P2O5 	

COMPOSITION:	F	  .29 	wt%	F 	

COMPOSITION:	CO2	  .01 	wt%	CO2 	

COMPOSITION:	H2O+	  5.6  	wt%	  H2O+ 	

COMPOSITION:	H2O-	  2.0  	wt%	  H2O- 	

COMPOSITION:	Total	  100.68 	wt%	

Rapid rock analysis from:

Robie, R.A., Hemingway, B.S., and Wilson, W.H., 1976, The heat
capacities of calorimetry conference copper and of muscovite
KAl2(AlSi3)O10(OH)2, pyrophyllite
Al2Si4O10(OH)2, and illite
K3(Al7Mg)(Si14Al2)O40(OH)8 between 15 and
375 K and their standard entropies at 298.15K.  U.S. Geological
Survey Journal of Research, v. 4, no. 6, p.631-644.

COMPOSITION_TRACE:

COMPOSITION_DISCUSSION:

END_COMPOSITION_DISCUSSION.

MICROSCOPIC_EXAMINATION:

END_MICROSCOPIC_EXAMINATION.

SPECTROSCOPIC_DISCUSSION:

Spectrum resembles a normal muscovite.  G. Swayze

END_SPECTROSCOPIC_DISCUSSION.

SPECTRAL_PURITY:  1b2b3b4_  # 1= 0.2-3, 2= 1.5-6, 3= 6-25, 4= 20-150 microns

LIB_SPECTRA_HED:	 where 	 Wave Range 	 Av_Rs_Pwr 	 Comment	

LIB_SPECTRA:	  splib04a r 3265 	 0.2-3.0µm	 200 	 g.s.= 	

LIB_SPECTRA:	  splib05a r 4689 	 0.2-3.0µm	 200 	 g.s.= 	

LIB_SPECTRA:	  splib06a r 14944 	 	  	 g.s.= 	

LIB_SPECTRA:	  splib06a r 14958 	 	  	 g.s.=

File: sl1/usgs/library06/publication.splib06_web/ds231/DESCRIPT/M/muscovite_gds111.html
USGS Spectroscopy Lab - Clark and others 2007 Spectral Library splib06a 

Clark and others 2007 USGS Data Series 231

  Spectral Library splib06a Sample Description

(For further information on spectroscopy, see:
  
  http://speclab.cr.usgs.gov)

TITLE: Muscovite GDS111 Guatemal DESCRIPT

DOCUMENTATION_FORMAT: MINERAL

SAMPLE_ID: GDS111

MINERAL_TYPE: Phyllosilicate

MINERAL: Muscovite (Fe-rich, Mica group)

FORMULA: KAl2Si3O10(OH)2

FORMULA_HTML: KAl2Si3O10(OH)2

COLLECTION_LOCALITY: Guatemala

ORIGINAL_DONOR: Jim Post

CURRENT_SAMPLE_LOCATION: USGS Denver Spectroscopy Laboratory

ULTIMATE_SAMPLE_LOCATION: USGS Denver Spectroscopy Laboratory

SAMPLE_DESCRIPTION:

IMAGE_OF_SAMPLE:

END_SAMPLE_DESCRIPTION.

XRD_ANALYSIS:

40 kV - 30 mA, 7.2-9.5 keV 

References: Bailey (1984, p. 574), Huebner's reference patterns 

Found: dioctahedral mica, 2M1 polytype 

Sought but not found: quartz, (100) would be distinct if present 

Comments: Very similar patterns.  Only mica detected.  The mica (004)
  reflection is at 17.6-17.9 degrees 2 theta; indicating a large alkali
  such as potassium (the dioctahedral Na-mica, paragonite,
  has the (004) reflection at 18.4 degrees). The small sample size
  required smear mounts, which are responsible for a strong
  preferred basal orientation in each of the patterns.  I'd be
  surprised if you found any differences in the optical spectra
  of these eight micas."

J.S. Huebner, J. Pickrell, and J. Randow, 1993,  written communication.

END_XRD_ANALYSIS.

COMPOSITIONAL_ANALYSIS_TYPE: XRF  # XRF, EM(WDS), ICP(Trace), WChem

COMPOSITION

  KEYWORD	Oxide 

  ASCII	Amount 	Weight

  Percent, %	Oxide
html	

COMPOSITION:	SiO2	  47.87 	wt%	SiO2 	

COMPOSITION:	TiO2	  0.69 	wt%	TiO2 	

COMPOSITION:	Al2O3	  28.03 	wt%	Al2O3 	

COMPOSITION:	Fe2O3	  7.20 	wt%	Fe2O3 	

COMPOSITION:	NiO	  0.01 	wt%	NiO 	

COMPOSITION:	MnO	  0.07 	wt%	MnO 	

COMPOSITION:	MgO	  0.94 	wt%	MgO 	

COMPOSITION:	ZnO	  0.06 	wt%	ZnO 	

COMPOSITION:	BaO	  0.28 	wt%	BaO 	

COMPOSITION:	CaO	  0.24 	wt%	CaO 	

COMPOSITION:	K2O	  10.16 	wt%	K2O 	

COMPOSITION:	H2O+	  4.44 	wt%	  H2O+ 	

COMPOSITION:	Total	  99.99 	wt%	

COMPOSITION:	O=Cl,F,S	  	wt%	#correction for Cl, F, S	

COMPOSITION:	New Total	  	wt%	

Jim Post, personal communication, 1991.

COMPOSITION_TRACE:

COMPOSITION_DISCUSSION:

END_COMPOSITION_DISCUSSION.

MICROSCOPIC_EXAMINATION:

END_MICROSCOPIC_EXAMINATION.

SPECTROSCOPIC_DISCUSSION:

END_SPECTROSCOPIC_DISCUSSION.

SPECTRAL_PURITY:  1a2a3a4_  # 1= 0.2-3, 2= 1.5-6, 3= 6-25, 4= 20-150 microns

LIB_SPECTRA_HED:	 where 	 Wave Range 	 Av_Rs_Pwr 	 Comment	

LIB_SPECTRA:	  splib04a r 3276 	 0.2-3.0µm	 200 	 g.s.= 	

LIB_SPECTRA:	  splib05a r 4702 	 0.2-3.0µm	 200 	 g.s.= 	

LIB_SPECTRA:	  splib06a r 15002 	 	  	 g.s.= 	

LIB_SPECTRA:	  splib06a r 15015 	 	  	 g.s.=

File: sl1/usgs/library06/publication.splib06_web/ds231/DESCRIPT/M/muscovite_gds114.html
USGS Spectroscopy Lab - Clark and others 2007 Spectral Library splib06a 

Clark and others 2007 USGS Data Series 231

  Spectral Library splib06a Sample Description

(For further information on spectroscopy, see:
  
  http://speclab.cr.usgs.gov)

TITLE: Muscovite GDS114 Marshall DESCRIPT

DOCUMENTATION_FORMAT: MINERAL

SAMPLE_ID: GDS114

MINERAL_TYPE: Phyllosilicate

MINERAL: Muscovite

FORMULA: KAl2Si3O10(OH)2

FORMULA_HTML: KAl2Si3O10(OH)2

COLLECTION_LOCALITY: Marshall Gulch, Santa Catalina Mountains, Arizona

ORIGINAL_DONOR: Jim Post

CURRENT_SAMPLE_LOCATION: USGS Denver Spectroscopy Laboratory

ULTIMATE_SAMPLE_LOCATION: USGS Denver Spectroscopy Laboratory

SAMPLE_DESCRIPTION:

IMAGE_OF_SAMPLE:

END_SAMPLE_DESCRIPTION.

XRD_ANALYSIS:

40 kV - 30 mA, 7.2-9.5 keV

 References: Bailey (1984, p. 574), Huebner's reference patterns

 Found: dioctahedral mica, 2M1 polytype

 Sought but not found: quartz, (100) would be distinct if present

Comments: Very similar patterns.  Only mica detected.  The mica (004)
  reflection is at 17.6-17.9 degrees 2 theta; indicating a large alkali
  such as potassium (the dioctahedral Na-mica, paragonite,
  has the (004) reflection at 18.4 degrees). The small sample size
  required smear mounts, which are responsible for a strong
  preferred basal orientation in each of the patterns.  I'd be
  surprised if you found any differences in the optical spectra
  of these eight micas."

J.S. Huebner, J. Pickrell, and J. Randow, 1993,  written communication.

Jim Post, 1991, personal communication.

END_XRD_ANALYSIS.

COMPOSITIONAL_ANALYSIS_TYPE: XRF  # XRF, EM(WDS), ICP(Trace), WChem

COMPOSITION

  KEYWORD	Oxide 

  ASCII	Amount 	Weight

  Percent, %	Oxide
html	

COMPOSITION:	SiO2	  44.93  	wt%	SiO2 	

COMPOSITION:	TiO2	  0.13  	wt%	TiO2 	

COMPOSITION:	Al2O3	  33.09  	wt%	Al2O3 	

COMPOSITION:	Fe2O3	  5.62  	wt%	Fe2O3 	

COMPOSITION:	NiO	  0.007 	wt%	NiO 	

COMPOSITION:	MnO	  0.03  	wt%	MnO 	

COMPOSITION:	MgO	  0.71  	wt%	MgO 	

COMPOSITION:	ZnO	  0.02  	wt%	ZnO 	

COMPOSITION:	BaO	  0.04  	wt%	BaO 	

COMPOSITION:	CaO	  0.07  	wt%	CaO 	

COMPOSITION:	Na2O	  0.70  	wt%	Na2O 	

COMPOSITION:	K2O	  10.09  	wt%	K2O 	

COMPOSITION:	H2O+	  4.47  	wt%	  H2O+ 	

COMPOSITION:	Total	  99.91  	wt%	

COMPOSITION:	O=Cl,F,S	  	wt%	#correction for Cl, F, S	

COMPOSITION:	New Total	  	wt%	

COMPOSITION_TRACE:

COMPOSITION_DISCUSSION:

END_COMPOSITION_DISCUSSION.

MICROSCOPIC_EXAMINATION:

END_MICROSCOPIC_EXAMINATION.

SPECTROSCOPIC_DISCUSSION:

END_SPECTROSCOPIC_DISCUSSION.

SPECTRAL_PURITY:  1a2a3a4a  # 1= 0.2-3, 2= 1.5-6, 3= 6-25, 4= 20-150 microns

LIB_SPECTRA_HED:	 where 	 Wave Range 	 Av_Rs_Pwr 	 Comment	

LIB_SPECTRA:	  splib04a r 3298 	 0.2-3.0µm	 200 	 g.s.= 	

LIB_SPECTRA:	  splib05a r 4728 	 0.2-3.0µm	 200 	 g.s.= 	

LIB_SPECTRA:	  splib06a r 15116 	 	  	 g.s.= 	

LIB_SPECTRA:	  splib06a r 15129 	 	  	 g.s.=

File: sl1/usgs/library06/publication.splib06_web/ds231/DESCRIPT/M/muscovite_gds117.html
USGS Spectroscopy Lab - Clark and others 2007 Spectral Library splib06a 

Clark and others 2007 USGS Data Series 231

  Spectral Library splib06a Sample Description

(For further information on spectroscopy, see:
  
  http://speclab.cr.usgs.gov)

TITLE: Muscovite GDS117 Isinglas DESCRIPT

DOCUMENTATION_FORMAT: MINERAL

SAMPLE_ID: GDS117

MINERAL_TYPE: Phyllosilicate

MINERAL: Muscovite (Mica group)

FORMULA: KAl2Si3O10(OH)2

FORMULA_HTML: KAl2Si3O10(OH)2

COLLECTION_LOCALITY: Isinglass Mine, Siskiyou Co., CA

ORIGINAL_DONOR: Jim Post

CURRENT_SAMPLE_LOCATION: USGS Denver Spectroscopy Laboratory

ULTIMATE_SAMPLE_LOCATION: USGS Denver Spectroscopy Laboratory

SAMPLE_DESCRIPTION:

IMAGE_OF_SAMPLE:

END_SAMPLE_DESCRIPTION.

XRD_ANALYSIS:

40 kV - 30 mA, 6.5-9.5 keV 

References: Bailey (1984, p. 574), Huebner's reference patterns 

 Found: dioctahedral mica, 2M1 polytype 

 Sought but not found: quartz, (100) would be distinct if present 

Comments: Very similar patterns.  Only mica detected.  The mica (004)
  reflection is at 17.6-17.9 degrees 2 theta; indicating a large alkali
  such as potassium (the dioctahedral Na-mica, paragonite,
  has the (004) reflection at 18.4 degrees). The small sample size
  required smear mounts, which are responsible for a strong
  preferred basal orientation in each of the patterns.  I'd be
  surprised if you found any differences in the optical spectra
  of these eight micas."

J.S. Huebner, J. Pickrell, and J. Randow, 1993,  written communication.

END_XRD_ANALYSIS.

COMPOSITIONAL_ANALYSIS_TYPE:  XRF  # XRF, EM(WDS), ICP(Trace), WChem

COMPOSITION

  KEYWORD	Oxide 

  ASCII	Amount 	Weight

  Percent, %	Oxide
html	

COMPOSITION:	SiO2	  45.28 	wt%	SiO2 	

COMPOSITION:	TiO2	  0.01 	wt%	TiO2 	

COMPOSITION:	Al2O3	  35.54 	wt%	Al2O3 	

COMPOSITION:	Fe2O3	  3.34 	wt%	Fe2O3 	

COMPOSITION:	NiO	  0.01 	wt%	NiO 	

COMPOSITION:	MnO	  0.28 	wt%	MnO 	

COMPOSITION:	MgO	  0.19 	wt%	MgO 	

COMPOSITION:	ZnO	  0.12 	wt%	ZnO 	

COMPOSITION:	BaO	  0.08 	wt%	BaO 	

COMPOSITION:	CaO	  0.06 	wt%	CaO 	

COMPOSITION:	Na2O	  0.19 	wt%	Na2O 	

COMPOSITION:	K2O	  9.75 	wt%	K2O 	

COMPOSITION:	H2O+	  4.51 	wt%	  H2O+ 	

COMPOSITION:	Total	  99.92 	wt%	

COMPOSITION:	O=Cl,F,S	  	wt%	#correction for Cl, F, S	

COMPOSITION:	New Total	  	wt%	

Jim Post, personal communication, 1991.

COMPOSITION_TRACE:

COMPOSITION_DISCUSSION:

END_COMPOSITION_DISCUSSION.

MICROSCOPIC_EXAMINATION:

END_MICROSCOPIC_EXAMINATION.

SPECTROSCOPIC_DISCUSSION:

END_SPECTROSCOPIC_DISCUSSION.

SPECTRAL_PURITY:  1a2a3a4a  # 1= 0.2-3, 2= 1.5-6, 3= 6-25, 4= 20-150 microns

LIB_SPECTRA_HED:	 where 	 Wave Range 	 Av_Rs_Pwr 	 Comment	

LIB_SPECTRA:	  splib04a r 3320 	 0.2-3.0µm	 200 	 g.s.= 	

LIB_SPECTRA:	  splib05a r 4754 	 0.2-3.0µm	 200 	 g.s.= 	

LIB_SPECTRA:	  splib06a r 15230 	 	  	 g.s.= 	

LIB_SPECTRA:	  splib06a r 15243 	 	  	 g.s.=

File: sl1/usgs/library06/publication.splib06_web/ds231/DESCRIPT/M/muscovite_gds119.html
USGS Spectroscopy Lab - Clark and others 2007 Spectral Library splib06a 

Clark and others 2007 USGS Data Series 231

  Spectral Library splib06a Sample Description

(For further information on spectroscopy, see:
  
  http://speclab.cr.usgs.gov)

TITLE: Muscovite GDS119 Alamo DESCRIPT

DOCUMENTATION_FORMAT: MINERAL

SAMPLE_ID: GDS119

MINERAL_TYPE: Phyllosilicate

MINERAL: Muscovite (Mica group)

FORMULA: KAl2Si3O10(OH)2

FORMULA_HTML: KAl2Si3O10(OH)2

COLLECTION_LOCALITY: Mt. Alamo Mine, Ventura Co. CA

ORIGINAL_DONOR: Jim Post

CURRENT_SAMPLE_LOCATION: USGS Denver Spectroscopy Laboratory

ULTIMATE_SAMPLE_LOCATION: USGS Denver Spectroscopy Laboratory

SAMPLE_DESCRIPTION:

IMAGE_OF_SAMPLE:

END_SAMPLE_DESCRIPTION.

XRD_ANALYSIS:

40 kV - 30 mA, 6.5-9.5 keV 

 References: Bailey (1984, p. 574), Huebner's reference patterns 

 Found: dioctahedral mica, 2M1 polytype 

 Sought but not found: quartz, (100) would be distinct if present 

Comments: Very similar patterns.  Only mica detected.  The mica (004)
  reflection is at 17.6-17.9 degrees 2 theta indicating a large alkali
  such as potassium (the dioctahedral Na-mica, paragonite,
  has the (004) reflection at 18.4 degrees). The small sample size
  required smear mounts, which are responsible for a strong
  preferred basal orientation in each of the patterns.  I'd be
  surprised if you found any differences in the optical spectra
  of these eight micas."

J.S. Huebner, J. Pickrell, and J. Randow, 1993,  written communication.

Pure 100% muscovite.  Sutley, April 2005.

END_XRD_ANALYSIS.

COMPOSITIONAL_ANALYSIS_TYPE:  XRF  # XRF, EM(WDS), ICP(Trace), WChem

COMPOSITION

  KEYWORD	Oxide 

  ASCII	Amount 	Weight

  Percent, %	Oxide
html	

COMPOSITION:	SiO2	  46.28 	wt%	SiO2 	

COMPOSITION:	TiO2	  0.13 	wt%	TiO2 	

COMPOSITION:	Al2O3	  33.34 	wt%	Al2O3 	

COMPOSITION:	Fe2O3	  3.85 	wt%	Fe2O3 	

COMPOSITION:	MnO	  0.04 	wt%	MnO 	

COMPOSITION:	MgO	  0.55 	wt%	MgO 	

COMPOSITION:	ZnO	  0.03 	wt%	ZnO 	

COMPOSITION:	BaO	  0.03 	wt%	BaO 	

COMPOSITION:	CaO	  0.10 	wt%	CaO 	

COMPOSITION:	Na2O	  0.64 	wt%	Na2O 	

COMPOSITION:	K2O	  9.97 	wt%	K2O 	

COMPOSITION:	H2O+	  4.47 	wt%	  H2O+ 	

COMPOSITION:	Total	  99.66 	wt%	

COMPOSITION:	O=Cl,F,S	  	wt%	#correction for Cl, F, S	

COMPOSITION:	New Total	  	wt%	

Jim Post, personal communication, 1991.

COMPOSITION_TRACE:

COMPOSITION_DISCUSSION:

END_COMPOSITION_DISCUSSION.

MICROSCOPIC_EXAMINATION:

END_MICROSCOPIC_EXAMINATION.

SPECTROSCOPIC_DISCUSSION:

END_SPECTROSCOPIC_DISCUSSION.

SPECTRAL_PURITY:  1a2a3?4_  # 1= 0.2-3, 2= 1.5-6, 3= 6-25, 4= 20-150 microns

LIB_SPECTRA_HED:	 where 	 Wave Range 	 Av_Rs_Pwr 	 Comment	

LIB_SPECTRA:	  splib04a r 3342 	 0.2-3.0µm	 200 	 g.s.= 	

LIB_SPECTRA:	  splib05a r 4780 	 0.2-3.0µm	 200 	 g.s.= 	

LIB_SPECTRA:	  splib06a r 15344 	 	  	 g.s.= 	

LIB_SPECTRA:	  splib06a r 15357 	 	  	 g.s.=

File: sl1/usgs/library06/publication.splib06_web/ds231/DESCRIPT/M/muscovite_gds120.html
USGS Spectroscopy Lab - Clark and others 2007 Spectral Library splib06a 

Clark and others 2007 USGS Data Series 231

  Spectral Library splib06a Sample Description

(For further information on spectroscopy, see:
  
  http://speclab.cr.usgs.gov)

TITLE: Muscovite GDS120 DESCRIPT

DOCUMENTATION_FORMAT: MINERAL

SAMPLE_ID: GDS120

MINERAL_TYPE: Phyllosilicate

MINERAL: Muscovite (Mica group)

FORMULA: KAl2Si3O10(OH)2

FORMULA_HTML: KAl2Si3O10(OH)2

COLLECTION_LOCALITY: Pegma Mine, Inyo Co., California

ORIGINAL_DONOR: Jim Post

CURRENT_SAMPLE_LOCATION: USGS Denver Spectroscopy Laboratory

ULTIMATE_SAMPLE_LOCATION: USGS Denver Spectroscopy Laboratory

SAMPLE_DESCRIPTION:

IMAGE_OF_SAMPLE:

END_SAMPLE_DESCRIPTION.

XRD_ANALYSIS:

40 kV - 30 mA, 7.2-9.5 keV 

 References: Bailey (1984, p. 574), Huebner's reference patterns 

 Found: dioctahedral mica, 2M1 polytype 

 Sought but not found: quartz, (100) would be distinct if present 

Comments: Very similar patterns.  Only mica detected.  The mica (004)
  reflection is at 17.6-17.9 degrees 2 theta, indicating a large alkali
  such as potassium (the dioctahedral Na-mica, paragonite,
  has the (004) reflection at 18.4 degrees). The small sample size
  required smear mounts, which are responsible for a strong
  preferred basal orientation in each of the patterns.  I'd be
  surprised if you found any differences in the optical spectra
  of these eight micas.

J.S. Huebner, J. Pickrell, and J. Randow, 1993,  written communication.

END_XRD_ANALYSIS.

COMPOSITIONAL_ANALYSIS_TYPE:  XRF  # XRF, EM(WDS), ICP(Trace), WChem

COMPOSITION

  KEYWORD	Oxide 

  ASCII	Amount 	Weight

  Percent, %	Oxide
html	

COMPOSITION:	SiO2	  45.89 	wt%	SiO2 	

COMPOSITION:	TiO2	  0.29 	wt%	TiO2 	

COMPOSITION:	Al2O3	  35.69 	wt%	Al2O3 	

COMPOSITION:	Fe2O3	  2.33 	wt%	Fe2O3 	

COMPOSITION:	MnO	  0.03 	wt%	MnO 	

COMPOSITION:	MgO	  0.25 	wt%	MgO 	

COMPOSITION:	ZnO	  0.02 	wt%	ZnO 	

COMPOSITION:	BaO	  0.01 	wt%	BaO 	

COMPOSITION:	CaO	  0.10 	wt%	CaO 	

COMPOSITION:	Na2O	  0.47 	wt%	Na2O 	

COMPOSITION:	K2O	  9.94 	wt%	K2O 	

COMPOSITION:	H2O+	  4.38 	wt%	  H2O+ 	

COMPOSITION:	Total	  99.75 	wt%	

COMPOSITION:	O=Cl,F,S	  	wt%	#correction for Cl, F, S	

COMPOSITION:	New Total	  	wt%	

Jim Post, personal communication, 1991.

COMPOSITION_TRACE:

COMPOSITION_DISCUSSION:

END_COMPOSITION_DISCUSSION.

MICROSCOPIC_EXAMINATION:

END_MICROSCOPIC_EXAMINATION.

SPECTROSCOPIC_DISCUSSION:

END_SPECTROSCOPIC_DISCUSSION.

SPECTRAL_PURITY:  1a2a3a4_  # 1= 0.2-3, 2= 1.5-6, 3= 6-25, 4= 20-150 microns

LIB_SPECTRA_HED:	 where 	 Wave Range 	 Av_Rs_Pwr 	 Comment	

LIB_SPECTRA:	  splib04a r 3353 	 0.2-3.0µm	 200 	 g.s.= 	

LIB_SPECTRA:	  splib05a r 4793 	 0.2-3.0µm	 200 	 g.s.= 	

LIB_SPECTRA:	  splib06a r 15401 	 	  	 g.s.= 	

LIB_SPECTRA:	  splib06a r 15414 	 	  	 g.s.=

File: sl1/usgs/library06/publication.splib06_web/ds231/DESCRIPT/M/muscovite_hs24.html
USGS Spectroscopy Lab - Clark and others 2007 Spectral Library splib06a 

Clark and others 2007 USGS Data Series 231

  Spectral Library splib06a Sample Description

(For further information on spectroscopy, see:
  
  http://speclab.cr.usgs.gov)

TITLE: Muscovite HS24 DESCRIPT

DOCUMENTATION_FORMAT: MINERAL

SAMPLE_ID: HS24

MINERAL_TYPE: Phyllosilicate

MINERAL: Muscovite (Mica group)

FORMULA: KAl3Si3O10(OH)2

FORMULA_HTML: KAl3Si3O10(OH)2

COLLECTION_LOCALITY: Effingham Twp., Ontario

ORIGINAL_DONOR: Hunt and Salisbury Collection

CURRENT_SAMPLE_LOCATION: USGS Denver Spectroscopy Laboratory

ULTIMATE_SAMPLE_LOCATION: USGS Denver Spectroscopy Laboratory

SAMPLE_DESCRIPTION:

"S-12.  Muscovite.  Effingham, Twp., Ontario (24).  This light colored
mica is essentially KAl3Si3O10(OH)3, but frequently
contains small amounts of Fe+2 and Fe+3, Mg, Ca, Na, Li, F, and
Ti.  It is a widespread and very common accessory mineral in igneous
rocks, particularly acidic ones.  It is also common in metamorphic
rocks.  This sample displays hydroxyl bands at 1.4µ and between 2.2
and 2.6µ.  There is the suggestion of a ferrous ion band near
0.95µ.  The two cross-overs of the larger size ranges are not
significant, probably being caused by the tendency of the flat mica
flakes to orient themselves horizontally, resulting in specular effects."

Sieve interval 74 - 250µm.

Hunt, G.R., J.W.  Salisbury, 1970, Visible and near-infrared spectra of
minerals and rocks:  I.  Silicate minerals.  Modern Geology, v.  1, p.
283-300.

IMAGE_OF_SAMPLE:

NO PHOTO

END_SAMPLE_DESCRIPTION.

XRD_ANALYSIS:

Not Available

END_XRD_ANALYSIS.

COMPOSITIONAL_ANALYSIS_TYPE: None  # XRF, EM(WDS), ICP(Trace), WChem

COMPOSITION_TRACE:  None

COMPOSITION_DISCUSSION:

None

END_COMPOSITION_DISCUSSION.

MICROSCOPIC_EXAMINATION:

Not done yet

END_MICROSCOPIC_EXAMINATION.

SPECTROSCOPIC_DISCUSSION:

END_SPECTROSCOPIC_DISCUSSION.

SPECTRAL_PURITY:  1b2b3b4_  # 1= 0.2-3, 2= 1.5-6, 3= 6-25, 4= 20-150 microns

LIB_SPECTRA_HED:	 where 	 Wave Range 	 Av_Rs_Pwr 	 Comment	

LIB_SPECTRA:	  splib04a r 3375 	 0.2-3.0µm	 200 	 g.s.= 	

LIB_SPECTRA:	  splib05a r 4817 	 0.2-3.0µm	 200 	 g.s.= 	

LIB_SPECTRA:	  splib06a r 15512 	 	  	 g.s.= 	

LIB_SPECTRA:	  splib06a r 15524 	 	  	 g.s.=

File: sl1/usgs/library06/publication.splib06_web/ds231/DESCRIPT/M/nacrite_gds88.html
USGS Spectroscopy Lab - Clark and others 2007 Spectral Library splib06a 

Clark and others 2007 USGS Data Series 231

  Spectral Library splib06a Sample Description

(For further information on spectroscopy, see:
  
  http://speclab.cr.usgs.gov)

TITLE: Nacrite GDS88 DESCRIPT

DOCUMENTATION_FORMAT: MINERAL

SAMPLE_ID: GDS88

MINERAL_TYPE: Phyllosilicate

MINERAL: Nacrite (Kaolinite-Serpentine group)

FORMULA: Al2Si2O5(OH)4

FORMULA_HTML: Al2Si2O5(OH)4

COLLECTION_LOCALITY: Nayarite, Mexico

ORIGINAL_DONOR: Jim Crowley, USGS Reston, VA

CURRENT_SAMPLE_LOCATION: USGS Denver Spectroscopy Laboratory

ULTIMATE_SAMPLE_LOCATION: USGS Denver Spectroscopy Laboratory

SAMPLE_DESCRIPTION:

Polymorphous with Kaolinite, Dickite, and Halloysite.

IMAGE_OF_SAMPLE:

END_SAMPLE_DESCRIPTION.

XRD_ANALYSIS:

40 kV - 30 mA, 6.5-9.5 keV 

File: nacrt.out, -.mdi 

References: JCPDS #16-606 

Found: Nacrite; probable minor dickite; unidentified weak reflection at 2.80
Angstroms 

Sought but not found: Kaolinite 

Comment: The pattern closely matches that of nacrite (a polymorph of
kaolinite).  The (002) reflection at 7.2 Angstroms did not expand following
glycolation.  Of four reflections that are not nacrite, three (4.27,
3.79, 3.50 Angstroms) are in the position of dickite (another polymorph of
kaolinite)

J.S. Huebner, J. Pickrell, T. Schaefer, written communication(USGS)

END_XRD_ANALYSIS.

COMPOSITIONAL_ANALYSIS_TYPE: NONE  # XRF, EM(WDS), ICP(Trace), WChem

COMPOSITION_TRACE:

COMPOSITION_DISCUSSION:

This sample appears to be nearly pure nacrite according to the
XRD.  The spectrum of the sample, however, shows a splitting of the
1.41µm feature into a major band near 1.40µm and a side band at
1.41µm.  This suggest that the sample is a mixture of nacrite and
dickite.

Crowley, James and Norma Vergo, 1986, Disorder in kaolin minerals:
Observations using near-infrared reflectance spectroscopy.
International Mineralogical Association Fourteenth General Meeting,
Abstracts with Program, July 1986, Stanford University, Stanford, CA
p. 84.

END_COMPOSITION_DISCUSSION.

MICROSCOPIC_EXAMINATION:

END_MICROSCOPIC_EXAMINATION.

SPECTROSCOPIC_DISCUSSION:

END_SPECTROSCOPIC_DISCUSSION.

SPECTRAL_PURITY:  1c2_3_4_  # 1= 0.2-3, 2= 1.5-6, 3= 6-25, 4= 20-150 microns

LIB_SPECTRA_HED:	 where 	 Wave Range 	 Av_Rs_Pwr 	 Comment	

LIB_SPECTRA:	  splib04a r 3396 	 0.2-3.0µm	 200 	 g.s.= 	

LIB_SPECTRA:	  splib05a r 4840 	 0.2-3.0µm	 200 	 g.s.= 	

LIB_SPECTRA:	  splib06a r 15578 	 	  	 g.s.=

File: sl1/usgs/library06/publication.splib06_web/ds231/DESCRIPT/M/nanohematite_br93-34b2.html
USGS Spectroscopy Lab - Clark and others 2007 Spectral Library splib06a 

Clark and others 2007 USGS Data Series 231

  Spectral Library splib06a Sample Description

(For further information on spectroscopy, see:
  
  http://speclab.cr.usgs.gov)

TITLE: Nanohematite BR93-34B2 DESCRIPT

DOCUMENTATION_FORMAT: MINERAL

SAMPLE_ID: BR93-34B2

MINERAL_TYPE: Oxide

MINERAL: Nanohematite

FORMULA: Fe2O3

FORMULA_HTML: Fe2O3

COLLECTION_LOCALITY: Rodman Mountains, California

ORIGINAL_DONOR: Livo

CURRENT_SAMPLE_LOCATION: U.S.G.S. Denver Spectroscopy Laboratory.

ULTIMATE_SAMPLE_LOCATION: U.S.G.S. Denver Spectroscopy Laboratory.

SAMPLE_DESCRIPTION:

Hematite on quartzite, muscovite, kaolinite.

IMAGE_OF_SAMPLE:

END_SAMPLE_DESCRIPTION.

XRD_ANALYSIS:

quartz(major), muscovite(minor), orthoclase(minor), albite(minor).

END_XRD_ANALYSIS.

COMPOSITIONAL_ANALYSIS_TYPE: NONE  # XRF, EM(WDS), ICP(Trace),WChem

COMPOSITION_TRACE: None

COMPOSITION_DISCUSSION:

END_COMPOSITION_DISCUSSION.

MICROSCOPIC_EXAMINATION:

END_MICROSCOPIC_EXAMINATION.

SPECTROSCOPIC_DISCUSSION:

Classic hematite spectrum with strong iron absorptions at 0.55 and 0.88 microns - with a slight shoulder at 0.66.  The spectrum has a well formed muscovite feature with absorptions at 2.21, 2.35, and 2.45 microns.

END_SPECTROSCOPIC_DISCUSSION.

SPECTRAL_PURITY: 1b2_3_4_  # 1= 0.2-3, 2= 1.5-6, 3= 6-25, 4= 20-150 microns

LIB_SPECTRA_HED:	 where 	 Wave Range 	 Av_Rs_Pwr 	 Comment	

LIB_SPECTRA:	  splib05a r 4851 	  0.2-3.0µm	 200  	 g.s.= 	

LIB_SPECTRA:	  splib06a r 15589 	 	  	 g.s.=

File: sl1/usgs/library06/publication.splib06_web/ds231/DESCRIPT/M/nepheline_hs19.html
USGS Spectroscopy Lab - Clark and others 2007 Spectral Library splib06a 

Clark and others 2007 USGS Data Series 231

  Spectral Library splib06a Sample Description

(For further information on spectroscopy, see:
  
  http://speclab.cr.usgs.gov)

TITLE: Nepheline HS19 DESCRIPT

DOCUMENTATION_FORMAT: MINERAL

SAMPLE_ID: HS19

MINERAL_TYPE: Tectosilicate

MINERAL: Nepheline (Nepheline group)

FORMULA: (Na,K)AlSiO4

FORMULA_HTML: (Na,K)AlSiO4

COLLECTION_LOCALITY: Bancroft, Ontario

ORIGINAL_DONOR: Hunt and Salisbury Collection

CURRENT_SAMPLE_LOCATION: USGS Denver Spectroscopy Laboratory

ULTIMATE_SAMPLE_LOCATION: USGS Denver Spectroscopy Laboratory

SAMPLE_DESCRIPTION:

"S-13.  Nepheline.  Bancroft, Ontario (19).  This sodium-potassium
aluminum silicate, (Na,K)(Al,Si)2O4, is found in igneous rocks
whose magmas contained insufficient silica to combine with the soda
present to form feldspar.  This nepheline sample illustrates very
clearly the effect of grinder steel contamination.  Note that the two
contaminated finer particle size fractions have both reduced
reflectivity and their near-infrared bands eliminated.  In contrast, the
uppermost curve of uncontaminated 0.5µ nepheline is both highly
reflective and retains its spectral features.  The bands near 1.4, 1.9
and 2.5µ are due to water, presumably present as fluid inclusions in
microscopic vesicles within the nepheline.  The water is not present as
part of the nepheline lattice, and the only contaminant (a very small
amount of biotite) would not produce these bands."

Sieve interval 74 - 250µm.

Hunt, G.R., J.W.  Salisbury, 1970, Visible and near-infrared spectra of
minerals and rocks:  I.  Silicate minerals.  Modern Geology, v.  1, p.
283-300.

IMAGE_OF_SAMPLE:

NO PHOTO

END_SAMPLE_DESCRIPTION.

XRD_ANALYSIS:

40 kV - 30 mA, 6.5-9.5 keV 

Files: nephlin19.out, -.mdi, fine (.1B) fraction, ground once;
nephl19b.*, fine fraction not ground; nephl19c.*, 70-250 micrometer
fraction (.3) ground once 

References: Borg and Smith (1969) for nepheline; JCPDS 25-776 and
24-176 (cancrinite), 37-476 (sodalite); Huebner's reference
patterns; Deer and others (1963, vol. 4) 

  Found: Nepheline with Na/(Na+K)= approximate 0.75, trace phlogopite; traces
  of cancrinite (probable), sodalite (possible). 

Comment: HS-19.3 gives an exceptionally well-crystallized pattern. Unindexed
  reflections at 5.64, 4.03, 3.44, 2.94, and 2.81 may prove to be nepheline peaks
  that are too weak to be reported in the literature.

J.S.Huebner, J. Pickrell, T. Schaefer, written communication 1994

END_XRD_ANALYSIS.

COMPOSITIONAL_ANALYSIS_TYPE: None  # XRF, EM(WDS), ICP(Trace), WChem

COMPOSITION_TRACE:  None

COMPOSITION_DISCUSSION:

None

END_COMPOSITION_DISCUSSION.

MICROSCOPIC_EXAMINATION:

END_MICROSCOPIC_EXAMINATION.

SPECTROSCOPIC_DISCUSSION:

END_SPECTROSCOPIC_DISCUSSION.

SPECTRAL_PURITY:  1c2b3c4_  # 1= 0.2-3, 2= 1.5-6, 3= 6-25, 4= 20-150 microns

LIB_SPECTRA_HED:	 where 	 Wave Range 	 Av_Rs_Pwr 	 Comment	

LIB_SPECTRA:	  splib04a r 3451 	 0.2-3.0µm	 200 	 g.s.= 	

LIB_SPECTRA:	  splib05a r 4915 	 0.2-3.0µm	 200 	 g.s.= 	

LIB_SPECTRA:	  splib06a r 15772 	 	  	 g.s.= 	

LIB_SPECTRA:	  splib06a r 15784 	 	  	 g.s.=
