Repository: PSI-edu/spectroscopy-tetracorder

The code here is covered by the GNU General Public License
[https://www.gnu.org/licenses/gpl.html](https://www.gnu.org/licenses/gpl.html)

# Tetracorder, Specpr, and spectral libraries

**Tetracorder** is a spectral identification and mapping system designed for 
mapping materials on solid surfaces in the Solar System, including the Earth,
other planets and satellites, asteroids and comets.  Tetracorder can also be
used in laboratory spectroscopy.  Tetracorder has 2 modes: 1) identification
of components in a single spectrum, and 2) identification and spatial mapping
using imaging spectrometer data.

**Specpr** (Spectrum Processing Routines) is a spectral analysis system

File: sl1/usgs/library06/publication.splib06_web/ds231/DESCRIPT/M/olivine_gds70.html
USGS Spectroscopy Lab - Clark and others 2007 Spectral Library splib06a 

Clark and others 2007 USGS Data Series 231

  Spectral Library splib06a Sample Description

(For further information on spectroscopy, see:
  
  http://speclab.cr.usgs.gov)

TITLE: Olivine GDS70.a GSB 165um DESCRIPT

DOCUMENTATION_FORMAT: MINERAL

SAMPLE_ID: GDS70

MINERAL_TYPE: Nesosilicate

MINERAL: Olivine (Olivine group)

FORMULA: Mg2SiO4-Fe2SiO4  Fo89

FORMULA_HTML: Mg2Si4-Fe2SiO4  Fo89

COLLECTION_LOCALITY: South Point, Hawaii, Hawaii

ORIGINAL_DONOR: Roger N. Clark

CURRENT_SAMPLE_LOCATION: USGS Denver Spectroscopy Laboratory

ULTIMATE_SAMPLE_LOCATION: USGS Denver Spectroscopy Laboratory

SAMPLE_DESCRIPTION:

This sample is commonly referred to as the "green sand beach"
olivine. The sample was sieved into;

less than 60µm (d),

60-104µm with a median grain size of 70µm (c),

104-150µm with a median grain size of 115µm (b),

and 150-250µm with a median grain size of 165µm (a) size fractions.

All samples were examined using a petrographic microscope and hand-picked prior to
wet-sieving.

King, T.V.V. and W.I. Ridley, 1987, Relation of the Spectroscopic
Reflectance of Olivine to Mineral Chemistry and Some Remote Sensing
Implications.  J. Geophys. Res., 11,457-11,469.

IMAGE_OF_SAMPLE:

NO PHOTO

END_SAMPLE_DESCRIPTION.

XRD_ANALYSIS:

Forsterite plus possible trace corundum. (Steve Sutley)

END_XRD_ANALYSIS.

COMPOSITIONAL_ANALYSIS_TYPE:  EM(WDS)  # XRF, EM(WDS), ICP(Trace), WChem

COMPOSITION

  KEYWORD	Oxide 

  ASCII	Amount 	Weight

  Percent, %	Oxide
html	

COMPOSITION:	SiO2	  41.09 	wt%	SiO2 	

COMPOSITION:	TiO2	  0.01 	wt%	TiO2 	

COMPOSITION:	Cr2O3	  0.05 	wt%	Cr2O3 	

COMPOSITION:	FeO	  9.16 	wt%	FeO 	

COMPOSITION:	NiO	  0.39 	wt%	NiO 	

COMPOSITION:	MnO	  0.21 	wt%	MnO 	

COMPOSITION:	MgO	  49.29 	wt%	MgO 	

COMPOSITION:	CaO	  0.03 	wt%	CaO 	

COMPOSITION:	Total	  100.23 	wt%	

COMPOSITION:	O=Cl,F,S	  	wt%	#correction for Cl, F, S	

COMPOSITION:	New Total	  	wt%	

COMPOSITION_TRACE:

COMPOSITION_DISCUSSION:

Microprobe analysis by W.I. Ridley at the USGS microprobe
facility in Denver, Colorado.

END_COMPOSITION_DISCUSSION.

MICROSCOPIC_EXAMINATION:

This appears to be a pure mineral separate through the microscope.  Some
spectra show weak 2.3 µm alteration features.  The rest of the
spectrum rates an "a" on the spectral purity scale.  Because of the trace
alteration, however, the spectra rate a "b" overall.

END_MICROSCOPIC_EXAMINATION.

SPECTROSCOPIC_DISCUSSION:

END_SPECTROSCOPIC_DISCUSSION.

SPECTRAL_PURITY:  1b2b3b4b  # 1= 0.2-3, 2= 1.5-6, 3= 6-25, 4= 20-150 microns

LIB_SPECTRA_HED:	 where 	 Wave Range 	 Av_Rs_Pwr 	 Comment	

LIB_SPECTRA:	  splib04a r 3581 	 0.2-3.0µm	 200 	 g.s.= 165 µm	

LIB_SPECTRA:	  splib04a r 3592 	 0.2-3.0µm	 200 	 g.s.= 115 µm	

LIB_SPECTRA:	  splib04a r 3603 	 0.2-3.0µm	 200 	 g.s.= 70 µm	

LIB_SPECTRA:	  splib04a r 3614 	 0.2-3.0µm	 200 	 g.s.= 25 µm	

LIB_SPECTRA:	  splib05a r 5038 	 0.2-3.0µm	 200 	 g.s.= 	

LIB_SPECTRA:	  splib05a r 5051 	  0.2-3.0µm	 200  	 g.s.= 	

LIB_SPECTRA:	  splib05a r 5064 	  0.2-3.0µm	 200  	 g.s.= 	

LIB_SPECTRA:	  splib05a r 5077 	  0.2-3.0µm	 200  	 g.s.= 	

LIB_SPECTRA:	  splib06a r 16284 	 	  	 g.s.= 	

LIB_SPECTRA:	  splib06a r 16298 	 	  	 g.s.= 	

LIB_SPECTRA:	  splib06a r 16343 	 	  	 g.s.= 	

LIB_SPECTRA:	  splib06a r 16357 	 	  	 g.s.= 	

LIB_SPECTRA:	  splib06a r 16402 	 	  	 g.s.= 	

LIB_SPECTRA:	  splib06a r 16416 	 	  	 g.s.= 	

LIB_SPECTRA:	  splib06a r 16461 	 	  	 g.s.= 	

LIB_SPECTRA:	  splib06a r 16475 	 	  	 g.s.=

File: sl1/usgs/library06/publication.splib06_web/ds231/DESCRIPT/M/olivine_hs420.html
USGS Spectroscopy Lab - Clark and others 2007 Spectral Library splib06a 

Clark and others 2007 USGS Data Series 231

  Spectral Library splib06a Sample Description

(For further information on spectroscopy, see:
  
  http://speclab.cr.usgs.gov)

TITLE: Olivine HS420 DESCRIPT

DOCUMENTATION_FORMAT: MINERAL

SAMPLE_ID: HS420

MINERAL_TYPE: Nesosilicate

MINERAL: Olivine (Olivine group)

FORMULA: Mg2SiO4-Fe2SiO4

FORMULA_HTML: Mg2SiO4-Fe2SiO4

COLLECTION_LOCALITY: Washington

ORIGINAL_DONOR: Hunt and Salisbury Collection

CURRENT_SAMPLE_LOCATION: USGS Denver Spectroscopy Laboratory

ULTIMATE_SAMPLE_LOCATION: USGS Denver Spectroscopy Laboratory

SAMPLE_DESCRIPTION:

A spectrum for this sample was published in:
Hunt, G.R., J.W. Salisbury, and C.J. Lenhoff, 1973, Visible
and near-infrared spectra of minerals and rocks:  VI. Additional
silicates.  Modern Geology, v. 4, p. 85-106.

With the note: " This sample contains some magnetite impurity.  The
0.63µm ferric iron band is particularly evident in the size III
spectrum.

The sample measured for the library was the sieve interval,
3B, 74-250µm.

For additional information on the spectra of olivine's see: King, T.V.V. and
  W.I. Ridley, 1987, Relation of the Spectroscopic Reflectance of Olivine to Mineral
  Chemistry and Some Remote Sensing Implications. J. Geophys. Res., 11,457-11,469.

IMAGE_OF_SAMPLE:

END_SAMPLE_DESCRIPTION.

XRD_ANALYSIS:

Not Available

END_XRD_ANALYSIS.

COMPOSITIONAL_ANALYSIS_TYPE: None  # XRF, EM(WDS), ICP(Trace), WChem

COMPOSITION_TRACE:

COMPOSITION_DISCUSSION:

END_COMPOSITION_DISCUSSION.

MICROSCOPIC_EXAMINATION:

END_MICROSCOPIC_EXAMINATION.

SPECTROSCOPIC_DISCUSSION:

END_SPECTROSCOPIC_DISCUSSION.

SPECTRAL_PURITY:  1c2c3b4b  # 1= 0.2-3, 2= 1.5-6, 3= 6-25, 4= 20-150 microns

LIB_SPECTRA_HED:	 where 	 Wave Range 	 Av_Rs_Pwr 	 Comment	

LIB_SPECTRA:	  splib04a r 3636 	 0.2-3.0µm	 200 	 g.s.= 	

LIB_SPECTRA:	  splib05a r 5127 	 0.2-3.0µm	 200 	 g.s.= 	

LIB_SPECTRA:	  splib06a r 16736 	 	  	 g.s.= 	

LIB_SPECTRA:	  splib06a r 16748 	 	  	 g.s.=

File: sl1/usgs/library06/publication.splib06_web/ds231/DESCRIPT/M/olivine_ki3005.html
USGS Spectroscopy Lab - Clark and others 2007 Spectral Library splib06a 

Clark and others 2007 USGS Data Series 231

  Spectral Library splib06a Sample Description

(For further information on spectroscopy, see:
  
  http://speclab.cr.usgs.gov)

TITLE: Olivine KI3005 Fo11 DESCRIPT

DOCUMENTATION_FORMAT: MINERAL

SAMPLE_ID: KI3005

MINERAL_TYPE: Nesosilicate

MINERAL: Olivine (Olivine group)

FORMULA: Mg2SiO4-Fe2SiO4  Fo11

FORMULA_HTML: Mg2SiO4-Fe2SiO4  Fo11

COLLECTION_LOCALITY: Kiglapait intrusive, Labrador

ORIGINAL_DONOR: S.A. Morse, University of Massachusetts, Amherst

CURRENT_SAMPLE_LOCATION: USGS Denver Spectroscopy Laboratory

ULTIMATE_SAMPLE_LOCATION: USGS Denver Spectroscopy Laboratory

SAMPLE_DESCRIPTION:

Sample has been subjected to Franz Isodynamic Magnetic Separator, heavy liquid
  (Clerici) separation and hand-picking. Mineral separated is at least 98% pure
  olivine. Samples sieved to less than 60µm, prior to spectral characterization.
  Fe-rich (Fo11) end member of a suite of Kiglapait olivine's.

King, T.V.V. and W.I. Ridley, 1987, Relation of the Spectroscopic
Reflectance of Olivine to Mineral Chemistry and Some Remote Sensing
Implications.  J. Geophys. Res., 11,457-11,469.

IMAGE_OF_SAMPLE:

NO PHOTO

END_SAMPLE_DESCRIPTION.

XRD_ANALYSIS:

Not Available

END_XRD_ANALYSIS.

COMPOSITIONAL_ANALYSIS_TYPE: EM(WDS)  # XRF, EM(WDS), ICP(Trace), WChem

COMPOSITION

  KEYWORD	Oxide 

  ASCII	Amount 	Weight

  Percent, %	Oxide
html	

COMPOSITION:	SiO2	  30.11 	wt%	SiO2 	

COMPOSITION:	TiO2	  0.07 	wt%	TiO2 	

COMPOSITION:	Al2O3	  0.00 	wt%	Al2O3 	

COMPOSITION:	Cr2O3	  0.06 	wt%	Cr2O3 	

COMPOSITION:	FeO	  62.82 	wt%	FeO 	

COMPOSITION:	NiO	  0.12 	wt%	NiO 	

COMPOSITION:	MnO	  1.55 	wt%	Mn0  	

COMPOSITION:	MgO	  4.42 	wt%	MgO 	

COMPOSITION:	CaO	  0.14 	wt%	CaO 	

COMPOSITION:	Total	  99.29 	wt%	

COMPOSITION:	O=Cl,F,S	  	wt%	

COMPOSITION:	New Total	  	wt%	

COMPOSITION_TRACE:

COMPOSITION_DISCUSSION:

Microprobe analysis by W.I. Ridley,
USGS Denver microprobe facility.

King, T.V.V. and W.I. Ridley, 1987, Relation of the Spectroscopic
Reflectance of Olivine to Mineral Chemistry and Some Remote Sensing
Implications.  J. Geophys. Res., 11,457-11,469.

END_COMPOSITION_DISCUSSION.

MICROSCOPIC_EXAMINATION:

This sample is visually and spectrally a pure olivine.  There may be
a weak 2.3 µm alteration feature.  The rest of the spectra is
excellent, rating an a.

END_MICROSCOPIC_EXAMINATION.

SPECTROSCOPIC_DISCUSSION:

END_SPECTROSCOPIC_DISCUSSION.

SPECTRAL_PURITY:  1b2b3b4_  # 1= 0.2-3, 2= 1.5-6, 3= 6-25, 4= 20-150 microns

LIB_SPECTRA_HED:	 where 	 Wave Range 	 Av_Rs_Pwr 	 Comment	

LIB_SPECTRA:	  splib04a r 3647 	 0.2-3.0µm	 200 	 g.s.= 30 µm	

LIB_SPECTRA:	  splib05a r 5140 	 0.2-3.0µm	 200 	 g.s.= 	

LIB_SPECTRA:	  splib06a r 16792 	 	  	 g.s.= 	

LIB_SPECTRA:	  splib06a r 16805 	 	  	 g.s.=

File: sl1/usgs/library06/publication.splib06_web/ds231/DESCRIPT/M/olivine_ki3291.html
USGS Spectroscopy Lab - Clark and others 2007 Spectral Library splib06a 

Clark and others 2007 USGS Data Series 231

  Spectral Library splib06a Sample Description

(For further information on spectroscopy, see:
  
  http://speclab.cr.usgs.gov)

TITLE: Olivine KI3291 Fo29 DESCRIPT

DOCUMENTATION_FORMAT: MINERAL

SAMPLE_ID: KI3291

MINERAL_TYPE: Nesosilicate

MINERAL: Olivine (Olivine group)

FORMULA: Mg2SiO4-Fe2SiO4  Fo29

FORMULA_HTML: Mg2Si4-Fe2SiO4  Fo29

COLLECTION_LOCALITY: Kiglapait intrusive, Labrador

ORIGINAL_DONOR: S.A. Morse, University of Massachusetts, Amherst

CURRENT_SAMPLE_LOCATION: USGS Denver Spectroscopy Laboratory

ULTIMATE_SAMPLE_LOCATION: USGS Denver Spectroscopy Laboratory

SAMPLE_DESCRIPTION:

Sample has been subjected to Franz Isodynamic Magnetic Separator,
heavy liquid (Clerici) separation and hand-picking.  Mineral
separated is 100% pure olivine. Samples sieved to less than 60µm, prior to
spectral characterization. Sample is Fo29 and is part of a solid
solution suite.

King, T.V.V. and W.I. Ridley, 1987, Relation of the Spectroscopic
Reflectance of Olivine to Mineral Chemistry and Some Remote Sensing
Implications.  J. Geophys. Res., 11,457-11,469.

IMAGE_OF_SAMPLE:

NO PHOTO

END_SAMPLE_DESCRIPTION.

XRD_ANALYSIS:

Not Available

END_XRD_ANALYSIS.

COMPOSITIONAL_ANALYSIS_TYPE:  EM(WDS)  # XRF, EM(WDS), ICP(Trace), WChem

COMPOSITION

  KEYWORD	Oxide 

  ASCII	Amount 	Weight

  Percent, %	Oxide
html	

COMPOSITION:	SiO2	  31.98 	wt%	SiO2 	

COMPOSITION:	TiO2	  0.06 	wt%	TiO2 	

COMPOSITION:	Cr2O3	  0.05 	wt%	Cr2O3 	

COMPOSITION:	FeO	  53.65 	wt%	FeO 	

COMPOSITION:	NiO	  0.11 	wt%	NiO 	

COMPOSITION:	MnO	  1.23 	wt%	MnO 	

COMPOSITION:	MgO	  12.61 	wt%	MgO 	

COMPOSITION:	CaO	  0.35 	wt%	CaO 	

COMPOSITION:	Total	  100.04 	wt%	

COMPOSITION:	O=Cl,F,S	  	wt%	#correction for Cl, F, S	

COMPOSITION:	New Total	  	wt%	

COMPOSITION_TRACE:

COMPOSITION_DISCUSSION:

Microprobe analysis by W.I. Ridley, USGS microprobe facility.

King, T.V.V. and W.I. Ridley, 1987, Relation of the Spectroscopic
Reflectance of Olivine to Mineral Chemistry and Some Remote Sensing
Implications.  J. Geophys. Res., 11,457-11,469.

END_COMPOSITION_DISCUSSION.

MICROSCOPIC_EXAMINATION:

This is a pure mineral separate.  There are weak 2.3-µm alteration
features, The rest of the spectrum rates an a.

END_MICROSCOPIC_EXAMINATION.

SPECTROSCOPIC_DISCUSSION:

END_SPECTROSCOPIC_DISCUSSION.

SPECTRAL_PURITY:  1b2b3b4_  # 1= 0.2-3, 2= 1.5-6, 3= 6-25, 4= 20-150 microns

LIB_SPECTRA_HED:	 where 	 Wave Range 	 Av_Rs_Pwr 	 Comment	

LIB_SPECTRA:	  splib04a r 3691 	 0.2-3.0µm	 200 	 g.s.= 25 µm	

LIB_SPECTRA:	  splib05a r 5166 	 0.2-3.0µm	 200 	 g.s.= 	

LIB_SPECTRA:	  splib06a r 17020 	 	  	 g.s.= 	

LIB_SPECTRA:	  splib06a r 17033 	 	  	 g.s.=

File: sl1/usgs/library06/publication.splib06_web/ds231/DESCRIPT/M/orthoclase_hs13.html
USGS Spectroscopy Lab - Clark and others 2007 Spectral Library splib06a 

Clark and others 2007 USGS Data Series 231

  Spectral Library splib06a Sample Description

(For further information on spectroscopy, see:
  
  http://speclab.cr.usgs.gov)

TITLE: Orthoclase HS13 DESCRIPT

DOCUMENTATION_FORMAT: MINERAL

SAMPLE_ID: HS13

MINERAL_TYPE: Tectosilicate

MINERAL: Orthoclase (Feldspar group)

FORMULA: KAlSi3O8

FORMULA_HTML: KAlSi3O8

COLLECTION_LOCALITY: Ruggles Mine, New Hampshire

ORIGINAL_DONOR: Hunt and Salisbury Collection

CURRENT_SAMPLE_LOCATION: USGS Denver Spectroscopy Laboratory

ULTIMATE_SAMPLE_LOCATION: USGS Denver Spectroscopy Laboratory

SAMPLE_DESCRIPTION:

Forms series with Celsian.  Dimorphous with Microcline.

"S-15.  Orthoclase.  Ruggles Mine, New Hampshire (13B).  Orthoclase,
KAlSi3O8, is a very common igneous rock-forming mineral,
particularly in acidic and intermediate rock.  Usually it contains 10 to
25% NaAlSi3O8.  Orthoclase should be spectrally featureless in
the near-infrared.  The bands near 1.4 and 2.0µ are due to water
present in microscopic fluid inclusions within the mineral grains."

Sieve interval 74 - 250µm.

Hunt, G.R., J.W.  Salisbury, 1970, Visible and near-infrared spectra of
minerals and rocks:  I.  Silicate minerals.  Modern Geology, v.  1, p.
283-300.

IMAGE_OF_SAMPLE:

END_SAMPLE_DESCRIPTION.

XRD_ANALYSIS:

Na-feldspar(L) + K-feldspar(L) + mica(m)

END_XRD_ANALYSIS.

COMPOSITIONAL_ANALYSIS_TYPE: None  # XRF, EM(WDS), ICP(Trace), WChem

COMPOSITION_TRACE:

COMPOSITION_DISCUSSION:

END_COMPOSITION_DISCUSSION.

MICROSCOPIC_EXAMINATION:

END_MICROSCOPIC_EXAMINATION.

SPECTROSCOPIC_DISCUSSION:

Sample has relatively strong mica bands in the 2 - 2.5 micron region.

END_SPECTROSCOPIC_DISCUSSION.

SPECTRAL_PURITY:  1c2b3b4_  # 1= 0.2-3, 2= 1.5-6, 3= 6-25, 4= 20-150 microns

LIB_SPECTRA_HED:	 where 	 Wave Range 	 Av_Rs_Pwr 	 Comment	

LIB_SPECTRA:	  splib04a r 3786 	 0.2-3.0µm	 200 	 g.s.= 	

LIB_SPECTRA:	  splib05a r 5279 	 0.2-3.0µm	 200 	 g.s.= 	

LIB_SPECTRA:	  splib06a r 17283 	 	  	 g.s.= 	

LIB_SPECTRA:	  splib06a r 17296 	 	  	 g.s.=

File: sl1/usgs/library06/publication.splib06_web/ds231/DESCRIPT/M/orthoclase_nmnh113188.html
USGS Spectroscopy Lab - Clark and others 2007 Spectral Library splib06a 

Clark and others 2007 USGS Data Series 231

  Spectral Library splib06a Sample Description

(For further information on spectroscopy, see:
  
  http://speclab.cr.usgs.gov)

TITLE: Orthoclase NMNH113188 DESCRIPT

DOCUMENTATION_FORMAT: MINERAL

SAMPLE_ID: NMNH113188

MINERAL_TYPE: Tectosilicate

MINERAL: Orthoclase (Feldspar group)

FORMULA: KAlSi3O8

FORMULA_HTML: KAlSi3O8

COLLECTION_LOCALITY: Unknown

ORIGINAL_DONOR: National Museum of Natural History

CURRENT_SAMPLE_LOCATION: USGS Denver Spectroscopy Laboratory

ULTIMATE_SAMPLE_LOCATION: USGS Denver Spectroscopy Laboratory

SAMPLE_DESCRIPTION:

Forms series with celsian.  Dimorphous with Microcline.

IMAGE_OF_SAMPLE:

END_SAMPLE_DESCRIPTION.

XRD_ANALYSIS:

Analysis by Norma Vergo at USGS, Reston indicates pure orthoclase.

END_XRD_ANALYSIS.

COMPOSITIONAL_ANALYSIS_TYPE: None  # XRF, EM(WDS), ICP(Trace), WChem

COMPOSITION_TRACE:

COMPOSITION_DISCUSSION:

END_COMPOSITION_DISCUSSION.

MICROSCOPIC_EXAMINATION:

END_MICROSCOPIC_EXAMINATION.

SPECTROSCOPIC_DISCUSSION:

END_SPECTROSCOPIC_DISCUSSION.

SPECTRAL_PURITY:  1b2_3_4_  # 1= 0.2-3, 2= 1.5-6, 3= 6-25, 4= 20-150 microns

LIB_SPECTRA_HED:	 where 	 Wave Range 	 Av_Rs_Pwr 	 Comment	

LIB_SPECTRA:	  splib04a r 3765 	 0.2-3.0µm	 200 	 g.s.= 	

LIB_SPECTRA:	  splib05a r 5291 	 0.2-3.0µm	 200 	 g.s.= 	

LIB_SPECTRA:	  splib06a r 17338 	 	  	 g.s.=

File: sl1/usgs/library06/publication.splib06_web/ds231/DESCRIPT/M/orthoclase_nmnh142137.html
USGS Spectroscopy Lab - Clark and others 2007 Spectral Library splib06a 

Clark and others 2007 USGS Data Series 231

  Spectral Library splib06a Sample Description

(For further information on spectroscopy, see:
  
  http://speclab.cr.usgs.gov)

TITLE: Orthoclase NMNH142137 Fe DESCRIPT

DOCUMENTATION_FORMAT: MINERAL

SAMPLE_ID: NMNH142137

MINERAL_TYPE: Tectosilicate

MINERAL: Orthoclase (Ferrian) (Feldspar group)

FORMULA: KAlSi3O8

FORMULA_HTML: KAlSi3O8

COLLECTION_LOCALITY: Unknown

ORIGINAL_DONOR: National Museum of Natural History

CURRENT_SAMPLE_LOCATION: USGS Denver Spectroscopy Laboratory

ULTIMATE_SAMPLE_LOCATION: USGS Denver Spectroscopy Laboratory

SAMPLE_DESCRIPTION:

Forms series with celsian.  Dimorphous with Microcline.
Ferrian orthoclase.

Sieve interval 0 - 74µm.

IMAGE_OF_SAMPLE:

END_SAMPLE_DESCRIPTION.

XRD_ANALYSIS:

Contains orthoclase plus small amount of anorthite.  No oligoclase seen.
(Norma Vergo)

END_XRD_ANALYSIS.

COMPOSITIONAL_ANALYSIS_TYPE: None  # XRF, EM(WDS), ICP(Trace), WChem

COMPOSITION_TRACE:

COMPOSITION_DISCUSSION:

END_COMPOSITION_DISCUSSION.

MICROSCOPIC_EXAMINATION:

END_MICROSCOPIC_EXAMINATION.

SPECTROSCOPIC_DISCUSSION:

END_SPECTROSCOPIC_DISCUSSION.

SPECTRAL_PURITY:  1b2b3b4_  # 1= 0.2-3, 2= 1.5-6, 3= 6-25, 4= 20-150 microns

LIB_SPECTRA_HED:	 where 	 Wave Range 	 Av_Rs_Pwr 	 Comment	

LIB_SPECTRA:	  splib04a r 3775 	 0.2-3.0µm	 200 	 g.s.= 	

LIB_SPECTRA:	  splib05a r 5302 	 0.2-3.0µm	 200 	 g.s.= 	

LIB_SPECTRA:	  splib06a r 17349 	 	  	 g.s.= 	

LIB_SPECTRA:	  splib06a r 17360 	 	  	 g.s.=

File: sl1/usgs/library06/publication.splib06_web/ds231/DESCRIPT/M/perthite_hs415.html
USGS Spectroscopy Lab - Clark and others 2007 Spectral Library splib06a 

Clark and others 2007 USGS Data Series 231

  Spectral Library splib06a Sample Description

(For further information on spectroscopy, see:
  
  http://speclab.cr.usgs.gov)

TITLE: Perthite HS415 DESCRIPT

DOCUMENTATION_FORMAT: MINERAL

SAMPLE_ID: HS415

MINERAL_TYPE: Tectosilicate

MINERAL: Microcline with exsolved albite (Feldspar group)

FORMULA: KAlSi3O8 + NaAlSi3O8

FORMULA_HTML: KAlSi3O8 + NaAlSi3O8

COLLECTION_LOCALITY: Perth, Ontario

ORIGINAL_DONOR: Hunt and Salisbury Collection

CURRENT_SAMPLE_LOCATION: USGS Denver Spectroscopy Laboratory

ULTIMATE_SAMPLE_LOCATION: USGS Denver Spectroscopy Laboratory

SAMPLE_DESCRIPTION:

"T-13 Perthite 415B--Perth, Ontario. perthite is a name given to intergrown
  orthoclase or microcline with albite. The spectrum indicates a small amount
  of water, plus the fall off at 0.55µ similar to the feature discussed for
  microcline's 151B and 108B, and for orthoclase 82B."

Sieve interval 74 - 250µm.

Hunt, G.R., J.W.  Salisbury, and C.J.  Lenhoff, 1973, Visible and
near-infrared spectra of minerals and rocks:  VI.  Additional silicates.
Modern Geology, v.  4, p.  85-106.

A weak 2.2-µm feature is present, indicating some alteration.
Otherwise the spectrum rates an a.

IMAGE_OF_SAMPLE:

END_SAMPLE_DESCRIPTION.

XRD_ANALYSIS:

Albite + microcline(L)

END_XRD_ANALYSIS.

COMPOSITIONAL_ANALYSIS_TYPE: None  # XRF, EM(WDS), ICP(Trace), WChem

COMPOSITION_TRACE:

COMPOSITION_DISCUSSION:

END_COMPOSITION_DISCUSSION.

MICROSCOPIC_EXAMINATION:

END_MICROSCOPIC_EXAMINATION.

SPECTROSCOPIC_DISCUSSION:

END_SPECTROSCOPIC_DISCUSSION.

SPECTRAL_PURITY:  1c2b3b4_  # 1= 0.2-3, 2= 1.5-6, 3= 6-25, 4= 20-150 microns

LIB_SPECTRA_HED:	 where 	 Wave Range 	 Av_Rs_Pwr 	 Comment	

LIB_SPECTRA:	  splib04a r 3851 	 0.2-3.0µm	 200 	 g.s.= 	

LIB_SPECTRA:	  splib05a r 5375 	 0.2-3.0µm	 200 	 g.s.= 	

LIB_SPECTRA:	  splib06a r 17557 	 	  	 g.s.= 	

LIB_SPECTRA:	  splib06a r 17569 	 	  	 g.s.=

File: sl1/usgs/library06/publication.splib06_web/ds231/DESCRIPT/M/phlogopite_ws496.html
USGS Spectroscopy Lab - Clark and others 2007 Spectral Library splib06a 

Clark and others 2007 USGS Data Series 231

  Spectral Library splib06a Sample Description

(For further information on spectroscopy, see:
  
  http://speclab.cr.usgs.gov)

TITLE: Phlogopite WS496 DESCRIPT

DOCUMENTATION_FORMAT: MINERAL

SAMPLE_ID: WS496

MINERAL_TYPE: Phyllosilicate

MINERAL: Phlogopite (Mica group)

FORMULA: KMg3Si3AlO10(F,OH)2

FORMULA_HTML: KMg3Si3AlO10(F,OH)2

COLLECTION_LOCALITY: Mt. Vesuvius, Italy

ORIGINAL_DONOR: Ward's Scientific

CURRENT_SAMPLE_LOCATION: USGS Denver Spectroscopy Laboratory

ULTIMATE_SAMPLE_LOCATION: USGS Denver Spectroscopy Laboratory

SAMPLE_DESCRIPTION:

Forms series with Biotite.

Original sample labeled as humite and phlogopite.

IMAGE_OF_SAMPLE:

END_SAMPLE_DESCRIPTION.

XRD_ANALYSIS:

40 kV - 30 mA, 6.5-9.5 keV 

File: phlog496.out, -.mdi (edge/random mount) 

References: Bailey (1988, MSA Reviews 13); Huebner's reference patterns 

Found: trioctahedral mica (3T or 1M polytype); very minor calcite. 

Comment: Exceptionally sharp reflections suggest excellent crystallinity and
compositional heterogeneity.  It is difficult or impossible to distinguish
1M and 3T polytypes in powder diffraction patterns; WS-496 seem to match
Bailey's 3T reference pattern intensities better than his 1M
intensities. WS-496 is definitely not 2M1 polytype.  The position of
the (060) [or(30-30)] reflection is consistent with endmember phlogopite.

J.S. Huebner, J. Pickrell, T. Schaefer, written communication(USGS) 

END_XRD_ANALYSIS.

COMPOSITIONAL_ANALYSIS_TYPE:  EM(WDS)  # XRF, EM(WDS), ICP(Trace), WChem

COMPOSITION

  KEYWORD	Oxide 

  ASCII	Amount 	Weight

  Percent, %	Oxide
html	

COMPOSITION:	SiO2	  43.015 	wt%	SiO2 	

COMPOSITION:	TiO2	  .075 	wt%	TiO2 	

COMPOSITION:	Al2O3	  11.605 	wt%	Al2O3 	

COMPOSITION:	FeO	  3.444 	wt%	FeO 	

COMPOSITION:	MnO	  .435 	wt%	MnO 	

COMPOSITION:	MgO	  29.624 	wt%	MgO 	

COMPOSITION:	CaO	  .052 	wt%	CaO 	

COMPOSITION:	Na2O	  .322 	wt%	Na2O 	

COMPOSITION:	K2O	  9.073 	wt%	K2O 	

COMPOSITION:	Cl	  .005 	wt%	Cl 	

COMPOSITION:	F	  2.193 	wt%	F 	

COMPOSITION:	Total	  99.84 	wt%	

COMPOSITION:	O=Cl,F,S	  	wt%	#correction for Cl, F, S	

COMPOSITION:	New Total	  	wt%	

COMPOSITION_TRACE:

COMPOSITION_DISCUSSION:

Microprobe analysis by Gregg Swayze using USGS microprobe facility.

END_COMPOSITION_DISCUSSION.

MICROSCOPIC_EXAMINATION:

END_MICROSCOPIC_EXAMINATION.

SPECTROSCOPIC_DISCUSSION:

END_SPECTROSCOPIC_DISCUSSION.

SPECTRAL_PURITY:  1b2c3c4_  # 1= 0.2-3, 2= 1.5-6, 3= 6-25, 4= 20-150 microns

LIB_SPECTRA_HED:	 where 	 Wave Range 	 Av_Rs_Pwr 	 Comment	

LIB_SPECTRA:	  splib04a r 3885 	 0.2-3.0µm	 200 	 g.s.= 	

LIB_SPECTRA:	  splib05a r 5414 	 0.2-3.0µm	 200 	 g.s.= 	

LIB_SPECTRA:	  splib06a r 17731 	 	  	 g.s.= 	

LIB_SPECTRA:	  splib06a r 17744 	 	  	 g.s.=

File: sl1/usgs/library06/publication.splib06_web/ds231/DESCRIPT/M/pinnoite_nmnh123943.html
USGS Spectroscopy Lab - Clark and others 2007 Spectral Library splib06a 

Clark and others 2007 USGS Data Series 231

  Spectral Library splib06a Sample Description

(For further information on spectroscopy, see:
  
  http://speclab.cr.usgs.gov)

TITLE: Pinnoite NMNH123943 DESCRIPT

DOCUMENTATION_FORMAT: MINERAL

SAMPLE_ID: NMNH123943

MINERAL_TYPE: Borate

MINERAL: Pinnoite

FORMULA: MgB2O4*3H2O

FORMULA_HTML: MgB2O4•3H2O

COLLECTION_LOCALITY:

ORIGINAL_DONOR: Smithsonian

CURRENT_SAMPLE_LOCATION: USGS Reston, Virginia

ULTIMATE_SAMPLE_LOCATION: USGS Reston, Virginia

SAMPLE_DESCRIPTION:

synthetic hydrous borate
Spectrum originally published in:
  Crowley, J.K., 1993, Mapping playa evaporite minerals with
  AVIRIS data: A first Report from Death Valley, California:
  Remote Sensing of Environment, vol 44, p 337-356.

IMAGE_OF_SAMPLE:

NO PHOTO

END_SAMPLE_DESCRIPTION.

XRD_ANALYSIS:

Pure pinnoite.

Crowley, J.K., 1993, Mapping playa evaporite minerals with
  AVIRIS data: A first Report from Death Valley, California:
  Remote Sensing of Environment, vol 44, p 337-356.

END_XRD_ANALYSIS.

COMPOSITIONAL_ANALYSIS_TYPE: None  # XRF, EM(WDS), ICP(Trace), WChem

COMPOSITION_TRACE: None

COMPOSITION_DISCUSSION:

None

END_COMPOSITION_DISCUSSION.

MICROSCOPIC_EXAMINATION:

END_MICROSCOPIC_EXAMINATION.

SPECTROSCOPIC_DISCUSSION:

END_SPECTROSCOPIC_DISCUSSION.

SPECTRAL_PURITY:  1a2a3a4a  # 1= 0.2-3, 2= 1.5-6, 3= 6-25, 4= 20-150 microns

LIB_SPECTRA_HED:	 where 	 Wave Range 	 Av_Rs_Pwr 	 Comment	

LIB_SPECTRA:	  splib04a r 3916 	 0.2-3.0µm	 200 	 g.s.= 	

LIB_SPECTRA:	  splib05a r 5449 	 0.2-3.0µm	 200 	 g.s.= 	

LIB_SPECTRA:	  splib06a r 17898 	 	  	 g.s.= 	

LIB_SPECTRA:	  splib06a r 17909 	 	  	 g.s.=

File: sl1/usgs/library06/publication.splib06_web/ds231/DESCRIPT/M/praseodmium_gds35.html
USGS Spectroscopy Lab - Clark and others 2007 Spectral Library splib06a 

Clark and others 2007 USGS Data Series 231

  Spectral Library splib06a Sample Description

(For further information on spectroscopy, see:
  
  http://speclab.cr.usgs.gov)

TITLE: Praseodymium_Oxide GDS35 DESCRIPT

DOCUMENTATION_FORMAT: MINERAL

SAMPLE_ID: GDS35

MINERAL_TYPE: Oxide

MINERAL: Praseodymium Oxide

FORMULA: PrO2

FORMULA_HTML: PrO2

COLLECTION_LOCALITY: REE Standard 81.6% Pr Lot No. 05791

ORIGINAL_DONOR: None

CURRENT_SAMPLE_LOCATION: USGS Denver Spectroscopy Laboratory

ULTIMATE_SAMPLE_LOCATION: USGS Denver Spectroscopy Laboratory

SAMPLE_DESCRIPTION:

Spex standard 81.6% Pr Lot No. 05791

Reflectance spectra for reagent-grade Eu2O3, Nd2O3,
  Sm2O3, and Pr2O3 show the intense,
  narrow absorption bands caused by electronic transitions in trivalent rare earth
  elements (White, 1967; Dieke and Crosswhite, 1963). The absorption patterns
  produced by each of these oxides is distinctive for the particular rare earth
  element involved. The positions of the major bands for Nd2O3
  and Sm2O3 are indicated in Table 2. Absorption features
  that occur near 1.4 and 1.9 µ cannot be unambiguously assigned to water
  or hydroxyl since some rare earth element oxides, notably Sm2O3
  and Pr2O3, have electronic bands in these wavelength regions.
  The cause of the 2.35µ bands in two of the rare earth element oxide samples
  also has not been determined. Although White (1967) tentatively attributed similar
  features to water, the bands could be produced by minor amounts of CO3
  or possibly by an undocumented REE-OH vibrational overtone. No carbonate or
  hydroxyl-bearing phases were detected by X-ray diffraction analysis of the rare
  earth element oxide samples.

Rowan, Lawrence C., Kingston, Marguerite J., Crowley, James K., Spectral
Reflectance of Carbonatites and Related Alkalic Igneous Rocks:  Selected
Samples from Four North American Localities, Economic Geology, Vol 81,
1986, pp.  857-871.

IMAGE_OF_SAMPLE:

END_SAMPLE_DESCRIPTION.

XRD_ANALYSIS:

40 kV - 30 mA, 6.5-9.5 keV 

File:  prox35,mdi (smear mount on quartz plate) 

References:  JCPDS #24-1006, 22-0848, 40-08240, 45-11740 

  Found: PrO2 Cubic; Eight unindexed reflections at 3.23, 2.80. 2.24, 2.11, 1.87,
  1.84, 1.83 and 1.44 Angstroms.

Comment: The dominant phase has strong narrow peaks but poor resolution of alpha1-alpha2.
  The cell face-centered cubic with a=5.39 Angstroms; peak positions and intensities
  match those in JCPDS #24-1006. The unindexed reflections are moderately weak
  to weak, broad, poorly formed, and do not resolve alpha1-alpha2. Simple boolean
  search of the PDF database using Pr composition and the two strongest unindexed
  reflections (at 3.23 and 2.24 Angstroms) suggests that K3PrF6 and K2PrF5 (which
  have peaks that overlap those of cubic PrO2) may be contaminants.

END_XRD_ANALYSIS.

COMPOSITIONAL_ANALYSIS_TYPE: None  # XRF, EM(WDS), ICP(Trace), WChem

COMPOSITION_TRACE:

COMPOSITION_DISCUSSION:

END_COMPOSITION_DISCUSSION.

MICROSCOPIC_EXAMINATION:

No observed Impurities.  G. Swayze.

average grain size= 5 µm

END_MICROSCOPIC_EXAMINATION.

SPECTROSCOPIC_DISCUSSION:

We have no reference spectra to evaluate the potential spectral
interference from K3PrF6 or K2PrF5.  We are tentatively assigning a
spectral purity of "b" based on the assumed spectral purity of this
reagent grade chemical sample.  G. Swayze

END_SPECTROSCOPIC_DISCUSSION.

SPECTRAL_PURITY:  1b2b3b4_  # 1= 0.2-3, 2= 1.5-6, 3= 6-25, 4= 20-150 microns

LIB_SPECTRA_HED:	 where 	 Wave Range 	 Av_Rs_Pwr 	 Comment	

LIB_SPECTRA:	  splib04a r 3946 	 0.2-3.0µm	 200 	 g.s.= 5 µm	

LIB_SPECTRA:	  splib05a r 5505 	 0.2-3.0µm	 200 	 g.s.= 	

LIB_SPECTRA:	  splib06a r 18039 	 	  	 g.s.= 	

LIB_SPECTRA:	  splib06a r 18051 	 	  	 g.s.=

File: sl1/usgs/library06/publication.splib06_web/ds231/DESCRIPT/M/prehnite_gds613.html
USGS Spectroscopy Lab - Clark and others 2007 Spectral Library splib06a 

Clark and others 2007 USGS Data Series 231

  Spectral Library splib06a Sample Description

TITLE: Prehnite GDS613 DESCRIPT

DOCUMENTATION_FORMAT: MINERAL

SAMPLE_ID: GDS613

MINERAL_TYPE: Phyllosilicate

MINERAL: Prehnite

FORMULA: Ca2Al2Si3O10(OH)2

FORMULA_HTML: Ca2Al2Si3O10(OH)2

COLLECTION_LOCALITY: Australia

COLLECTION_LATITUDE:  Not Available  # degrees and decimal minutes (N or S)

COLLECTION_LONGITUDE:  Not Available  # degrees and decimal minutes (W or E)

DATUM:  Not Available  # coordinate datum

ORIGINAL_DONOR: Roger Clark, USGS Denver

CURRENT_SAMPLE_LOCATION: USGS Denver Spectroscopy Laboratory

ULTIMATE_SAMPLE_LOCATION: USGS Denver Spectroscopy Laboratory

SAMPLE_DESCRIPTION:

Tumbled polished prehnite sample.  Large rocks were ground to make 60µm (b) size fractions.

IMAGE_OF_SAMPLE: Not Available 

END_SAMPLE_DESCRIPTION.

XRD_ANALYSIS:

Pure prehnite.

END_XRD_ANALYSIS.

COMPOSITIONAL_ANALYSIS_TYPE: None  # XRF, EM(WDS), ICP(Trace), WChem

COMPOSITION

  KEYWORD	Oxide 

  ASCII	Amount 	Weight

  Percent, %	Oxide
html	

COMPOSITION:	  SiO2:	  	wt% 	  SiO2 	

COMPOSITION:	  TiO2:	  	wt% 	  TiO2 	

COMPOSITION:	  Al2O3:	  	wt% 	  Al2O3 	

COMPOSITION:	  Cr2O3:	  	wt% 	  Cr2O3 	

COMPOSITION:	  V2O3:	  	wt% 	  V2O3 	

COMPOSITION:	  Fe2O3:	  	wt% 	  Fe2O3 	

COMPOSITION:	  FeO:	  	wt% 	  FeO  	

COMPOSITION:	  NiO:	  	wt% 	  NiO  	

COMPOSITION:	  MnO:	  	wt% 	  MnO  	

COMPOSITION:	  MgO:	  	wt% 	  MgO  	

COMPOSITION:	  SrO:	  	wt% 	  SrO  	

COMPOSITION:	  ZnO:	  	wt% 	  ZnO  	

COMPOSITION:	  BaO:	  	wt% 	  BaO  	

COMPOSITION:	  CaO:	  	wt% 	  CaO  	

COMPOSITION:	  Li2O:	  	wt% 	  Li2O 	

COMPOSITION:	  Na2O:	  	wt% 	  Na2O 	

COMPOSITION:	  K2O:	  	wt% 	  K2O  	

COMPOSITION:	  P2O5:	  	wt% 	  P2O5 	

COMPOSITION:	  Cl:	  	wt% 	  Cl  	

COMPOSITION:	  F:	  	wt% 	  F  	

COMPOSITION:	  S:	  	wt% 	  S  	

COMPOSITION:	  SO3:	  	wt% 	  SO3 	

COMPOSITION:	  CO2:	  	wt% 	  CO2 	

COMPOSITION:	  H2O+:	  	wt% 	  H2O+ 	

COMPOSITION:	  H2O-:	  	wt% 	  H2O- 	

COMPOSITION:	  H2O:	  	wt% 	  H2O  	

COMPOSITION:	  LOI:	  	wt% 	  LOI  	

COMPOSITION:	 --------  	------	----	  ---------  	

COMPOSITION:	  Total:	  	wt% 	  	

COMPOSITION:	  O=Cl,F,S:	  	wt% 	  #correction for Cl, F, S 	

COMPOSITION:	 New Total:	  	wt% 	  	

COMPOSITION_TRACE: None

COMPOSITION_DISCUSSION:

No additional compositional details available.

END_COMPOSITION_DISCUSSION.

MICROSCOPIC_EXAMINATION:

END_MICROSCOPIC_EXAMINATION.

SPECTROSCOPIC_DISCUSSION:

Spectrum looks spectrally pure.

END_SPECTROSCOPIC_DISCUSSION.

SPECTRAL_PURITY:  1a2a3a4_  # 1= 0.2-3, 2= 1.5-6, 3= 6-25, 4= 20-150 microns

LIB_SPECTRA_HED:	 where 	 Wave Range 	 Av_Rs_Pwr 	 Comment 	

LIB_SPECTRA:	  splib06a r 18096 	  1.5-25µm	 200  	 g.s.= 
LIB_SPECTRA:	  splib06a r 18141 	  0.35-2.5µm	 250  	 g.s.= >60µm	

LIB_SPECTRA:	  splib06a r 18167 	  1.5-25µm 	  	 g.s.= 	

LIB_SPECTRA:	  splib06a r 18212 	  0.35-2.5µm	  	 g.s.=

File: sl1/usgs/library06/publication.splib06_web/ds231/DESCRIPT/M/psilomelane_hs139.html
USGS Spectroscopy Lab - Clark and others 2007 Spectral Library splib06a 

Clark and others 2007 USGS Data Series 231

  Spectral Library splib06a Sample Description

(For further information on spectroscopy, see:
  
  http://speclab.cr.usgs.gov)

TITLE: Psilomelane HS139 DESCRIPT

DOCUMENTATION_FORMAT: MINERAL

SAMPLE_ID: HS139

MINERAL_TYPE: Hydroxide  (Mineral mixture)

MINERAL: Psilomelane (Romanechite)

FORMULA: BaMn+2(Mn+4)8O16(OH)4

FORMULA_HTML: BaMn+2Mn+48O16(OH)4

COLLECTION_LOCALITY: Magdalena, New Mexico

ORIGINAL_DONOR: Hunt and Salisbury Collection

CURRENT_SAMPLE_LOCATION: USGS Denver Spectroscopy Laboratory

ULTIMATE_SAMPLE_LOCATION: USGS Denver Spectroscopy Laboratory

SAMPLE_DESCRIPTION:

"0-13. Psilomelane.  Magdalena, N.M. (139B).  "Psilomelane" is generally
used as a field term for any poorly characterized massive ore of manganese.
Much of the material originally cleared as psilomelane consists of mixtures of
several different minerals, usually with pyrolusite (Palache and others, 1944).
Psilomelane usually is of supergene origin, occurring typically as a
weathering product of manganiferous carbonates or silicates.  This particular
sample has a black streak, and yields very little water (0.09%) when heated.
Consequently, we conclude that it is composed in large part of pyrolusite.
Its spectrum is opaque and spectrally featureless, due to the conduction band
of MnO2 extending throughout this spectral range."

Sieve interval 74 - 250µm.

Hunt, G.R., J.W.  Salisbury, and C.J.  Lenhoff, 1971, Visible and
near-infrared spectra of minerals and rocks:  III.  Oxides and
hydroxides.  Modern Geology, v.  2, p.  195-205.

"Many of the hard botryoidal masses formerly called psilomelane are now
known to be a mixture of several manganese oxides of which romanechite
is a major constituent.  Some of the other minerals commonly present in
the mixture are cryptomelane, KMn8,O16; manjiroite,
(Na,K)Mn8O16.nH2O; and todorokite (Mn,Ca,Mg)
Mn3O7.H2O."

Klein, C. and Hurlbut, C.S., Manual of Mineralogy 20th Edition, pp
317-318, 1985.

IMAGE_OF_SAMPLE:

END_SAMPLE_DESCRIPTION.

XRD_ANALYSIS:

40 kV - 30 mA, 7.0-9.5 keV 

  File: psilm139.mdi (smear on quartz plate) 

References:  PDF2 #14-0627 

Found:  Romanechite 

Comments:  All peaks are weak, most peaks broad, and the alpha1-alpha2 components
are not resolved.  The pattern has high background, probably due to Mn or Fe X-ray
fluorescence.  Within the range covered by the PDF2 data, all observed reflections
were indexable as romanechite.  There are some differences in intensity, however.
The PDF2 lists additional reflections which were not observed in our poor pattern.

Romanechite (Major), Akhtenskite(Minor)..Sutley April, 2005

END_XRD_ANALYSIS.

COMPOSITIONAL_ANALYSIS_TYPE: None  # XRF, EM(WDS), ICP(Trace), WChem

COMPOSITION_TRACE:

COMPOSITION_DISCUSSION:

END_COMPOSITION_DISCUSSION.

MICROSCOPIC_EXAMINATION:

END_MICROSCOPIC_EXAMINATION.

SPECTROSCOPIC_DISCUSSION:

END_SPECTROSCOPIC_DISCUSSION.

SPECTRAL_PURITY:  1b2b3b4_  # 1= 0.2-3, 2= 1.5-6, 3= 6-25, 4= 20-150 microns

LIB_SPECTRA_HED:	 where 	 Wave Range 	 Av_Rs_Pwr 	 Comment	

LIB_SPECTRA:	  splib04a r 3989 	 0.2-3.0µm	 200 	 g.s.= 	

LIB_SPECTRA:	  splib05a r 5635 	 0.2-3.0µm	 200 	 g.s.= 	

LIB_SPECTRA:	  splib06a r 18495 	 	  	 g.s.= 	

LIB_SPECTRA:	  splib06a r 18507 	 	  	 g.s.=

File: sl1/usgs/library06/publication.splib06_web/ds231/DESCRIPT/M/pyrite_hs35.html
USGS Spectroscopy Lab - Clark and others 2007 Spectral Library splib06a 

Clark and others 2007 USGS Data Series 231

  Spectral Library splib06a Sample Description

(For further information on spectroscopy, see:
  
  http://speclab.cr.usgs.gov)

TITLE: Pyrite HS35 DESCRIPT

DOCUMENTATION_FORMAT: MINERAL

SAMPLE_ID: HS35

MINERAL_TYPE: Sulfide

MINERAL: Pyrite (Pyrite group)

FORMULA: FeS2

FORMULA_HTML: FeS2

COLLECTION_LOCALITY: Rico, Colorado

ORIGINAL_DONOR: Hunt and Salisbury Collection

CURRENT_SAMPLE_LOCATION: USGS Denver Spectroscopy Laboratory

ULTIMATE_SAMPLE_LOCATION: USGS Denver Spectroscopy Laboratory

SAMPLE_DESCRIPTION:

Forms series with Cattierite (CoS2).  Dimorphous with Marcasite.

"SS-19.  Pyrite.  Rico, Colorado (35).  Pyrite, FeS2, is the most
common and widespread of sulphides.  It occurs in igneous, metamorphic
and sedimentary rocks, as well as in veins.  In the visible, pyrite
displays the reflectivity vs.  particle size behavior that is peculiar
to opaque minerals - ie.  reflectivity decreases as particle size
decreases.  It is also interesting that decreased absorption in the red
region of the visible results in a significant contrast in reflectivity
from the red to the blue, despite the sample's overall low reflectivity.
In the near-infrared, the spectral behavior of pyrite changes from that
of an opaque material to that of a transparent one.  This sample is
contaminated with grinder steel, which is probably responsible for its
low reflectivity throughout.  The smallest grain size is the only one
which shows a rise in reflectivity to longer wavelengths, producing what
appears to be an absorption edge between 1.1 and 1.5µ.  We feel,
however, that this is an artifact of the contamination in this sample,
and that it should display a weak ferrous ion band near 1µ like
marcasite, before changing from transparent to opaque behavior."

Sieve interval 74 - 250µm.

Hunt, G.R., J.W.  Salisbury, and C.J.  Lenhoff, 1971, Visible and
near-infrared spectra of minerals and rocks:  IV.  Sulphides and
sulphates.  Modern Geology, v.  3, p.  1-14.

IMAGE_OF_SAMPLE:

NO PHOTO

END_SAMPLE_DESCRIPTION.

XRD_ANALYSIS:

Not Available

END_XRD_ANALYSIS.

COMPOSITIONAL_ANALYSIS_TYPE: None  # XRF, EM(WDS), ICP(Trace), WChem

COMPOSITION_TRACE:

COMPOSITION_DISCUSSION:

END_COMPOSITION_DISCUSSION.

MICROSCOPIC_EXAMINATION:

END_MICROSCOPIC_EXAMINATION.

SPECTROSCOPIC_DISCUSSION:

Absence of sharp spectral features suggest no secondary Fe-minerals
are present in abundance.

END_SPECTROSCOPIC_DISCUSSION.

SPECTRAL_PURITY:  1b2c3c4_  # 1= 0.2-3, 2= 1.5-6, 3= 6-25, 4= 20-150 microns

LIB_SPECTRA_HED:	 where 	 Wave Range 	 Av_Rs_Pwr 	 Comment	

LIB_SPECTRA:	  splib04a r 3999 	 0.2-3.0µm	 200 	 g.s.= 	

LIB_SPECTRA:	  splib05a r 5646 	 0.2-3.0µm	 200 	 g.s.= 	

LIB_SPECTRA:	  splib06a r 18550 	 	  	 g.s.= 	

LIB_SPECTRA:	  splib06a r 18561 	 	  	 g.s.=

File: sl1/usgs/library06/publication.splib06_web/ds231/DESCRIPT/M/pyrite_s29-4.html
USGS Spectroscopy Lab - Clark and others 2007 Spectral Library splib06a 

Clark and others 2007 USGS Data Series 231

  Spectral Library splib06a Sample Description

(For further information on spectroscopy, see:
  
  http://speclab.cr.usgs.gov)

TITLE: Pyrite S29-4 DESCRIPT

DOCUMENTATION_FORMAT: MINERAL

SAMPLE_ID: S29-4

MINERAL_TYPE: Sulfide

MINERAL: Pyrite (Pyrite group)

FORMULA: FeS2

FORMULA_HTML: FeS2

COLLECTION_LOCALITY:  High Falls, Ulster County, NY (High Falls Shale)

ORIGINAL_DONOR: Jules Friedman Field Sample

CURRENT_SAMPLE_LOCATION: USGS Reston, VA

ULTIMATE_SAMPLE_LOCATION: USGS Reston, VA

SAMPLE_DESCRIPTION:

Forms series with Cattierite (CoS2).  Dimorphous with
Marcasite.

Field sample from a study done on the Shawangunk Region of New York.

For specific sample information refer to the following reference:
Friedman, Jules D., Mutschler, Felix E., Zartman, Robert E., Briggs,
Paul H., Swayze, Gregg A., Theisen, Arnold F., 1989, Shawangunk Ore
District, New York:  Geochemical and Spectral Data, U.S.  Geological
Survey Open File Report 89-193.

IMAGE_OF_SAMPLE:

NO PHOTO

END_SAMPLE_DESCRIPTION.

XRD_ANALYSIS:

Not Available

END_XRD_ANALYSIS.

COMPOSITIONAL_ANALYSIS_TYPE: ICP  # XRF, EM(WDS), ICP(Trace), WChem

COMPOSITION

  KEYWORD	Element 

  ASCII	Amount 	Units	

COMPOSITION_TRACE: 	  Ag  	  8.0  	 ppm 	

COMPOSITION_TRACE: 	  As  	  less than 25  	 ppm 	

COMPOSITION_TRACE: 	  Au  	  0.010	 ppm 	

COMPOSITION_TRACE: 	  Cd  	  less than 10  	 ppm 	

COMPOSITION_TRACE: 	  Cr  	  150  	 ppm 	

COMPOSITION_TRACE: 	  Cu  	  800  	 ppm 	

COMPOSITION_TRACE: 	  Hg  	  0.335	 ppm	

COMPOSITION_TRACE: 	  Mn  	  5  	 ppm	

COMPOSITION_TRACE: 	  Ni  	  150  	 ppm	

COMPOSITION_TRACE: 	  Pb	

COMPOSITION_TRACE: 	  Sb  	  less than 25  	 ppm	

COMPOSITION_TRACE: 	  Se  	  less than 25  	 ppm	

COMPOSITION_TRACE: 	  Te  	  0.12 	 ppm	

COMPOSITION_TRACE: 	  Tl  	  less than 0.2  	 ppm	

COMPOSITION_TRACE: 	  V  	  10  	 ppm	

COMPOSITION_TRACE: 	  Zn  	  600  	 ppm	

COMPOSITION_DISCUSSION:

Mode  wt% 

  Gal  6.0 

  Sph 

  Cpy 

  Py  80.0 

  Qtz  14.0 

Assay  wt% 

  Cu  0.11 

  Fe  37.70 

  Pb  5.40 

  Zn  0.07 

  S  40.0 

For specific sample information refer to the following reference:
Friedman, Jules D., Mutschler, Felix E., Zartman, Robert E., Briggs,
Paul H., Swayze, Gregg A., Theisen, Arnold F., 1989, Shawangunk Ore
District, New York:  Geochemical and Spectral Data, U.S.  Geological
Survey Open File Report 89-193.

END_COMPOSITION_DISCUSSION.

MICROSCOPIC_EXAMINATION:

END_MICROSCOPIC_EXAMINATION.

SPECTROSCOPIC_DISCUSSION:

END_SPECTROSCOPIC_DISCUSSION.

SPECTRAL_PURITY:  1c2_3_4_  # 1= 0.2-3, 2= 1.5-6, 3= 6-25, 4= 20-150 microns

LIB_SPECTRA_HED:	 where 	 Wave Range 	 Av_Rs_Pwr 	 Comment	

LIB_SPECTRA:	  splib04a r 4029 	 0.2-3.0µm	 200 	 g.s.= 	

LIB_SPECTRA:	  splib05a r 5682 	 0.2-3.0µm	 200 	 g.s.= 	

LIB_SPECTRA:	  splib06a r 18629 	 	  	 g.s.=
