Repository: PSI-edu/spectroscopy-tetracorder

The code here is covered by the GNU General Public License
[https://www.gnu.org/licenses/gpl.html](https://www.gnu.org/licenses/gpl.html)

# Tetracorder, Specpr, and spectral libraries

**Tetracorder** is a spectral identification and mapping system designed for 
mapping materials on solid surfaces in the Solar System, including the Earth,
other planets and satellites, asteroids and comets.  Tetracorder can also be
used in laboratory spectroscopy.  Tetracorder has 2 modes: 1) identification
of components in a single spectrum, and 2) identification and spatial mapping
using imaging spectrometer data.

**Specpr** (Spectrum Processing Routines) is a spectral analysis system

File: sl1/usgs/library06/publication.splib06_web/ds231/DESCRIPT/M/quartz_avent_hs117.html
USGS Spectroscopy Lab - Clark and others 2007 Spectral Library splib06a 

Clark and others 2007 USGS Data Series 231

  Spectral Library splib06a Sample Description

(For further information on spectroscopy, see:
  
  http://speclab.cr.usgs.gov)

TITLE: Quartz HS117 Aventurine DESCRIPT

DOCUMENTATION_FORMAT: MINERAL

SAMPLE_ID: HS117

MINERAL_TYPE: Tectosilicate

MINERAL: Quartz

FORMULA: SiO2

FORMULA_HTML: SiO2

COLLECTION_LOCALITY: India

ORIGINAL_DONOR: Hunt and Salisbury collection

CURRENT_SAMPLE_LOCATION: USGS Denver Spectroscopy Laboratory

ULTIMATE_SAMPLE_LOCATION: USGS Denver Spectroscopy Laboratory

SAMPLE_DESCRIPTION:

"S-18C. Aventurine Quartz. India (117B). Aventurine quartz is a rare variety
  that has brilliant scales of mica or hematite distributed within it. This particular
  sample has mica inclusions, as can be seen by comparing the hydroxyl bands near
  1.4µ and between 2.2 and 2.6µ with those of muscovite. The very strong
  band near 0.6µm is not due to the muscovite. We do not know the origin
  of this band. Some blue quartz which has been analyzed yields Fe2O3
  (0.5%) and small amounts of TiO2 as impurities. A band has been observed
  in some blue Beryl's at 0.62µ, but its origin has been attributed to Fe+2
  in axial channels, and definitely not to Fe+2 or Fe+3
  in the Si tetrahedral site."

Sieve interval 74 - 250µm.

Hunt, G.R., J.W.  Salisbury, 1970, Visible and near-infrared spectra of
minerals and rocks:  I.  Silicate minerals.  Modern Geology, v.  1, p.
283-300.

IMAGE_OF_SAMPLE:

END_SAMPLE_DESCRIPTION.

XRD_ANALYSIS:

40 kV- 30 mA, 6.5-9.5 keV 

File:  qtz117.mdi (70 degrees to 16 degrees), qtz117-2.mdi (16 degrees to 5
degrees) 

References:  Huebner's reference patterns; Borg and Smith (1969); PDF2 #06-0263,
19-0814, 26-0911, 33-1161 

Found:  Quartz, minor 2M1 dioctahedral mica 

Comments:  Peaks are sharp; quartz shows excellent resolution of the
alpha1-alpha2 components.  Profile-based search-match returns quartz and the 2M1
illite as the most likely phases.  Of all phlogopite and muscovite patterns in
the PDF2 database, only 2M1 muscovites (06-0263, 19-0814) give satisfactory fits.
Weak reflections at 5.9 and 5.1 Angstroms were not identified.  A very weak peak
appears at 7.1 Angstroms in the strip chart but was not resolved in the smoothed
digital data.

END_XRD_ANALYSIS.

COMPOSITIONAL_ANALYSIS_TYPE: None  # XRF, EM(WDS), ICP(Trace), WChem

COMPOSITION_TRACE:

COMPOSITION_DISCUSSION:

END_COMPOSITION_DISCUSSION.

MICROSCOPIC_EXAMINATION:

END_MICROSCOPIC_EXAMINATION.

SPECTROSCOPIC_DISCUSSION:

END_SPECTROSCOPIC_DISCUSSION.

SPECTRAL_PURITY:  1b2_3_4_  # 1= 0.2-3, 2= 1.5-6, 3= 6-25, 4= 20-150 microns

LIB_SPECTRA_HED:	 where 	 Wave Range 	 Av_Rs_Pwr 	 Comment	

LIB_SPECTRA:	  splib04a r 4113 	 0.2-3.0µm	 200 	 g.s.= 	

LIB_SPECTRA:	  splib05a r 5842 	 0.2-3.0µm	 200 	 g.s.= 	

LIB_SPECTRA:	  splib06a r 19129 	 	  	 g.s.=

File: sl1/usgs/library06/publication.splib06_web/ds231/DESCRIPT/M/rectorite_ar1.html
USGS Spectroscopy Lab - Clark and others 2007 Spectral Library splib06a 

Clark and others 2007 USGS Data Series 231

  Spectral Library splib06a Sample Description

(For further information on spectroscopy, see:
  
  http://speclab.cr.usgs.gov)

TITLE: Rectorite RAr-1 DESCRIPT

DOCUMENTATION_FORMAT: MINERAL

SAMPLE_ID: RAr-1

MINERAL_TYPE: Phyllosilicate

MINERAL: Rectorite

FORMULA: Al2Si4O10(OH)2 + (Mg,Fe+2,Al)3(Al,Si)4O10(OH)2*4H2O

FORMULA_HTML: Al2Si4O10(OH)2 + (Mg,Fe+2,Al)3(Al,Si)4O10(OH)2•4H2O

COLLECTION_LOCALITY: Garland County, Arizona

ORIGINAL_DONOR: Grim Collection?

CURRENT_SAMPLE_LOCATION: USGS Denver Spectroscopy Laboratory

ULTIMATE_SAMPLE_LOCATION: USGS Denver Spectroscopy Laboratory

SAMPLE_DESCRIPTION:

Rectorite, a clay mineral, is a regular interstratification of a
dioctahedral mica and a dioctahedral smectite.

IMAGE_OF_SAMPLE:

NO PHOTO

END_SAMPLE_DESCRIPTION.

XRD_ANALYSIS:

Rectorite + chlorite + muscovite; 
END_XRD_ANALYSIS.

COMPOSITIONAL_ANALYSIS_TYPE:  XRF  # XRF, EM(WDS), ICP(Trace), WChem

COMPOSITION

  KEYWORD	Oxide 

  ASCII	Amount 	Weight

  Percent, %	Oxide
html	

COMPOSITION:	SiO2	  72.8  	wt%	SiO2 	

COMPOSITION:	TiO2	  0.31  	wt%	TiO2 	

COMPOSITION:	Al2O3	  16.9  	wt%	Al2O3 	

COMPOSITION:	Fe2O3	  1.22  	wt%	Fe2O3 	

COMPOSITION:	FeO	  0.38  	wt%	FeO 	

COMPOSITION:	MnO	  less than 0.02  	wt%	MnO 	

COMPOSITION:	MgO	  0.26  	wt%	MgO 	

COMPOSITION:	CaO	  0.09  	wt%	CaO 	

COMPOSITION:	Na2O	  1.11  	wt%	Na2O 	

COMPOSITION:	K2O	  0.45  	wt%	K2O 	

COMPOSITION:	P2O5	  0.07  	wt%	P2O5 	

COMPOSITION:	H2O+	  4.75  	wt%	  H2O+ 	

COMPOSITION:	H2O-	  1.49  	wt%	  H2O- 	

COMPOSITION:	H2O	  6.24  	wt%	H2O 	

COMPOSITION:	LOI	  6.16  	wt%	LOI 	

COMPOSITION:	Total	  	wt%	

COMPOSITION:	O=Cl,F,S	  	wt%	#correction for Cl, F, S	

COMPOSITION:	New Total	  	wt%	

COMPOSITION_TRACE:

COMPOSITION_DISCUSSION:

Analysts: E. Brandt, H. H. Christie

END_COMPOSITION_DISCUSSION.

MICROSCOPIC_EXAMINATION:

END_MICROSCOPIC_EXAMINATION.

SPECTROSCOPIC_DISCUSSION:

END_SPECTROSCOPIC_DISCUSSION.

SPECTRAL_PURITY:  1d2b3b4_  # 1= 0.2-3, 2= 1.5-6, 3= 6-25, 4= 20-150 microns

LIB_SPECTRA_HED:	 where 	 Wave Range 	 Av_Rs_Pwr 	 Comment	

LIB_SPECTRA:	  splib04a r 4166 	 0.2-3.0µm	 200 	 g.s.= 	

LIB_SPECTRA:	  splib05a r 5878 	 0.2-3.0µm	 200 	 g.s.= 	

LIB_SPECTRA:	  splib06a r 19166 	 	  	 g.s.= 	

LIB_SPECTRA:	  splib06a r 19179 	 	  	 g.s.=

File: sl1/usgs/library06/publication.splib06_web/ds231/DESCRIPT/M/rhodonite_nmnh6148.html
USGS Spectroscopy Lab - Clark and others 2007 Spectral Library splib06a 

Clark and others 2007 USGS Data Series 231

  Spectral Library splib06a Sample Description

(For further information on spectroscopy, see:
  
  http://speclab.cr.usgs.gov)

TITLE: Rhodonite NMNHC6148 DESCRIPT

DOCUMENTATION_FORMAT: MINERAL

SAMPLE_ID: NMNHC6148

MINERAL_TYPE: Inosilicate

MINERAL: Rhodonite

FORMULA: (Mn+2,Fe+2,Mg,Ca)SiO3

FORMULA_HTML: (Mn+2,Fe+2,Mg,Ca)SiO3

COLLECTION_LOCALITY: Franklin, New Jersey

ORIGINAL_DONOR: Smithsonian Institution

CURRENT_SAMPLE_LOCATION: USGS Denver Spectroscopy Laboratory

ULTIMATE_SAMPLE_LOCATION: USGS Denver Spectroscopy Laboratory

SAMPLE_DESCRIPTION:

"Results of petrographic examination:  Hand sample is composed of two
fragments, each about 2cm x 2cm x 1cm.  About one third of each is host
rock on which the rhodonite crystals grow.  This was removed by sawing
to free pure rhodonite.  Under petrographic microscope, many other grains
show a small degree of alteration (not identified)."

Salisbury, J.  W., Walter, L.  W., and Vergo, N., 1987, Mid-Infrared
(2.1-25µm) Spectra of Minerals:  First Edition, U.S.  Geological
Survey Open File Report 87-263.

IMAGE_OF_SAMPLE:

END_SAMPLE_DESCRIPTION.

XRD_ANALYSIS:

Pure rhodonite.

Salisbury, J.  W., Walter, L.  W., and Vergo, N., 1987, Mid-Infrared
(2.1-25µm) Spectra of Minerals:  First Edition, U.S.  Geological
Survey Open File Report 87-263.

Pure (Norma Vergo).

END_XRD_ANALYSIS.

COMPOSITIONAL_ANALYSIS_TYPE: XRF  # XRF, EM(WDS), ICP(Trace), WChem

COMPOSITION

  KEYWORD	Oxide 

  ASCII	Amount 	Weight

  Percent, %	Oxide
html	

COMPOSITION:	SiO2	  46.30  	wt%	SiO2 	

COMPOSITION:	TiO2	  0.07  	wt%	TiO2 	

COMPOSITION:	Al2O3	  0.05  	wt%	Al2O3 	

COMPOSITION:	FeO	  0.50  	wt%	FeO 	

COMPOSITION:	MnO	  40.17  	wt%	MnO 	

COMPOSITION:	MgO	  0.41  	wt%	MgO 	

COMPOSITION:	CaO	  8.27  	wt%	CaO 	

COMPOSITION:	Na2O	  0.28  	wt%	Na2O 	

COMPOSITION:	K2O	  0.04  	wt%	K2O 	

COMPOSITION:	Total	  96.09  	wt%	

COMPOSITION_TRACE:

COMPOSITION_DISCUSSION:

"Results of XRF or other compositional analysis:  Microprobe analysis
shows sample is homogeneous between and within grains.  Average of six
analyses."

Salisbury, J.  W., Walter, L.  W., and Vergo, N., 1987, Mid-Infrared
(2.1-25µm) Spectra of Minerals:  First Edition, U.S.  Geological
Survey Open File Report 87-263.

END_COMPOSITION_DISCUSSION.

MICROSCOPIC_EXAMINATION:

END_MICROSCOPIC_EXAMINATION.

SPECTROSCOPIC_DISCUSSION:

END_SPECTROSCOPIC_DISCUSSION.

SPECTRAL_PURITY:  1b2b3b4_  # 1= 0.2-3, 2= 1.5-6, 3= 6-25, 4= 20-150 microns

LIB_SPECTRA_HED:	 where 	 Wave Range 	 Av_Rs_Pwr 	 Comment	

LIB_SPECTRA:	  splib04a r 4198 	 0.2-3.0µm	 200 	 g.s.= 	

LIB_SPECTRA:	  splib05a r 5927 	 0.2-3.0µm	 200 	 g.s.= 	

LIB_SPECTRA:	  splib06a r 19388 	 	  	 g.s.= 	

LIB_SPECTRA:	  splib06a r 19401 	 	  	 g.s.=

File: sl1/usgs/library06/publication.splib06_web/ds231/DESCRIPT/M/richterite_hs336.html
USGS Spectroscopy Lab - Clark and others 2007 Spectral Library splib06a 

Clark and others 2007 USGS Data Series 231

  Spectral Library splib06a Sample Description

(For further information on spectroscopy, see:
  
  http://speclab.cr.usgs.gov)

TITLE: Richterite HS336 Amphibole DESCRIPT

DOCUMENTATION_FORMAT: MINERAL

SAMPLE_ID: HS336

MINERAL_TYPE: Inosilicate

MINERAL: Richterite (Amphibole group)

FORMULA: Na2Ca(Mg,Fe2+,Mn,Fe3+,Al)5(Si8O22)(OH,F)2

FORMULA_HTML: Na2Ca(Mg,Fe2+,Mn,Fe3+,Al)5(Si8O22)(OH,F)2

COLLECTION_LOCALITY: Sweden

ORIGINAL_DONOR: Hunt and Salisbury Collection

CURRENT_SAMPLE_LOCATION: USGS Denver Spectroscopy Laboratory

ULTIMATE_SAMPLE_LOCATION: USGS Denver Spectroscopy Laboratory

SAMPLE_DESCRIPTION:

"I-21 Richterite 336B--Sweden. Na2Ca(Mg, Fe2+, Mn, Fe3+,
  Al)5(Si8O22)(OH, F)2: This mineral
  occurs in thermally metamorphosed limestone's and skarns, and is also found
  as a hydrothermal product in veins in alkaline igneous rocks. This sample is
  contaminated with 30% magnetite, which reduces the overall reflectivity. It
  would also serve to quench the iron bands, were any displayed. However, the
  curve shown is for a sample cleaned of all magnetite, and it is still surprisingly
  free of electronic transition bands for an amphibole. The only well defined
  features are the 1.4µ OH band, which is clearly doubled, and the two OH
  bands near 2.32µ and 2.38µ."

Sieve interval 74 - 250µm.

Hunt, G.R., J.W.  Salisbury, and C.J.  Lenhoff, 1973, Visible and
near-infrared spectra of minerals and rocks:  VI.  Additional silicates.
Modern Geology, v.  4, p.  85-106.

IMAGE_OF_SAMPLE:

NO PHOTO

END_SAMPLE_DESCRIPTION.

XRD_ANALYSIS:

Not Available

END_XRD_ANALYSIS.

COMPOSITIONAL_ANALYSIS_TYPE: None  # XRF, EM(WDS), ICP(Trace), WChem

COMPOSITION_TRACE:

COMPOSITION_DISCUSSION:

END_COMPOSITION_DISCUSSION.

MICROSCOPIC_EXAMINATION:

END_MICROSCOPIC_EXAMINATION.

SPECTROSCOPIC_DISCUSSION:

END_SPECTROSCOPIC_DISCUSSION.

SPECTRAL_PURITY:  1c2c3c4c  # 1= 0.2-3, 2= 1.5-6, 3= 6-25, 4= 20-150 microns

LIB_SPECTRA_HED:	 where 	 Wave Range 	 Av_Rs_Pwr 	 Comment	

LIB_SPECTRA:	  splib04a r 4219 	 0.2-3.0µm	 200 	 g.s.= 	

LIB_SPECTRA:	  splib05a r 5939 	 0.2-3.0µm	 200 	 g.s.= 	

LIB_SPECTRA:	  splib06a r 19444 	 	  	 g.s.= 	

LIB_SPECTRA:	  splib06a r 19456 	 	  	 g.s.=

File: sl1/usgs/library06/publication.splib06_web/ds231/DESCRIPT/M/richterite_nmnh150800.html
USGS Spectroscopy Lab - Clark and others 2007 Spectral Library splib06a 

Clark and others 2007 USGS Data Series 231

  Spectral Library splib06a Sample Description

(For further information on spectroscopy, see:
  
  http://speclab.cr.usgs.gov)

TITLE: Richterite NMNH150800 Amphibole DESCRIPT

DOCUMENTATION_FORMAT: MINERAL

SAMPLE_ID: NMNH150800

MINERAL_TYPE: Inosilicate

MINERAL: Richterite (Amphibole group)

FORMULA: Na2Ca(Mg,Fe2+,Mn,Fe3+,Al)5(Si8O22)(OH,F)2

FORMULA_HTML: Na2Ca(Mg,Fe2+,Mn,Fe3+,Al)5(Si8O22)(OH,F)2

COLLECTION_LOCALITY: Wilberforce, Ontario, Canada

ORIGINAL_DONOR: National Museum of Natural History

CURRENT_SAMPLE_LOCATION: USGS Denver Spectroscopy Laboratory

ULTIMATE_SAMPLE_LOCATION: USGS Denver Spectroscopy Laboratory

SAMPLE_DESCRIPTION:

"Results of petrographic examination:  Two large (6.49 and 6.45 g) pieces
and 2 fragments (4.18 b), black in color.  Parts of single crystals.
One fragment has large white (calcite) contamination.  Crystals also
have generally small blotchy inclusions of calcite.  Crushed sample
treated with HCl.  Under the microscope, individual crystals before
treatment appear clean and pure except for about 1% calcite impurities."

Salisbury, J.  W., Walter, L.  W., and Vergo, N., 1987, Mid-Infrared
(2.1-25µm) Spectra of Minerals:  First Edition, U.S.  Geological
Survey Open File Report 87-263.

IMAGE_OF_SAMPLE:

END_SAMPLE_DESCRIPTION.

XRD_ANALYSIS:

Richterite plus a trace of mica.  Infrared spectra do not show a mica
hydroxyl band.

Salisbury, J.  W., Walter, L.  W., and Vergo, N., 1987, Mid-Infrared
(2.1-25µm) Spectra of Minerals:  First Edition, U.S.  Geological
Survey Open File Report 87-263.

Richterite plus a trace of mica (Norma Vergo).

END_XRD_ANALYSIS.

COMPOSITIONAL_ANALYSIS_TYPE: EM(WDS)  # XRF, EM(WDS), ICP(Trace), WChem

COMPOSITION

  KEYWORD	Oxide 

  ASCII	Amount 	Weight

  Percent, %	Oxide
html	

COMPOSITION:	SiO2	  54.87  	wt%	SiO2 	

COMPOSITION:	TiO2	  0.39  	wt%	TiO2 	

COMPOSITION:	Al2O3	  1.97  	wt%	Al2O3 	

COMPOSITION:	FeO	  2.40  	wt%	FeO 	

COMPOSITION:	MnO	  0.20  	wt%	MnO 	

COMPOSITION:	MgO	  22.92  	wt%	MgO 	

COMPOSITION:	CaO	  9.09  	wt%	CaO 	

COMPOSITION:	Na2O	  4.32  	wt%	Na2O 	

COMPOSITION:	K2O	  1.48  	wt%	K2O 	

COMPOSITION:	Total	  97.65  	wt%	

COMPOSITION_TRACE:  None

COMPOSITION_DISCUSSION:

Microprobe analysis by L. Walter shows sample to be homogeneous within and
  between grains, with a composition typical of richterite. Average of 9 analyses.

Salisbury, J.  W., Walter, L.  W., and Vergo, N., 1987, Mid-Infrared
(2.1-25µm) Spectra of Minerals:  First Edition, U.S.  Geological
Survey Open File Report 87-263.

END_COMPOSITION_DISCUSSION.

MICROSCOPIC_EXAMINATION:

END_MICROSCOPIC_EXAMINATION.

SPECTROSCOPIC_DISCUSSION:

END_SPECTROSCOPIC_DISCUSSION.

SPECTRAL_PURITY:  1b2b3b4_  # 1= 0.2-3, 2= 1.5-6, 3= 6-25, 4= 20-150 microns

LIB_SPECTRA_HED:	 where 	 Wave Range 	 Av_Rs_Pwr 	 Comment	

LIB_SPECTRA:	  splib04a r 4230 	 0.2-3.0µm	 200 	 g.s.= 	

LIB_SPECTRA:	  splib05a r 5952 	 0.2-3.0µm	 200 	 g.s.= 	

LIB_SPECTRA:	  splib06a r 19500 	 	  	 g.s.= 	

LIB_SPECTRA:	  splib06a r 19513 	 	  	 g.s.=

File: sl1/usgs/library06/publication.splib06_web/ds231/DESCRIPT/M/riebeckite_nmnh122689.html
USGS Spectroscopy Lab - Clark and others 2007 Spectral Library splib06a 

Clark and others 2007 USGS Data Series 231

  Spectral Library splib06a Sample Description

(For further information on spectroscopy, see:
  
  http://speclab.cr.usgs.gov)

TITLE: Riebeckite NMHN122689 Amphibole DESCRIPT

DOCUMENTATION_FORMAT: MINERAL

SAMPLE_ID: NMHN122689

MINERAL_TYPE: Inosilicate

MINERAL: Riebeckite (Amphibole group)

FORMULA: Na2Fe(+2)3Fe(+3)2Si8O22(OH)2

FORMULA_HTML: Na2Fe3+2Fe2+3Si8O22(OH)2

COLLECTION_LOCALITY: Hurricane Mountain, Conway, New Hampshire

ORIGINAL_DONOR: National Museum of Natural History

CURRENT_SAMPLE_LOCATION: USGS Denver Spectroscopy Laboratory

ULTIMATE_SAMPLE_LOCATION: USGS Denver Spectroscopy Laboratory

SAMPLE_DESCRIPTION:

Individual grains of riebeckite appear very pure under the microscope
(less than 1% impurities).

Salisbury, J.  W., Walter, L.  W., and Vergo, N., 1987, Mid-Infrared
(2.1-25µm) Spectra of Minerals:  First Edition, U.S.  Geological
Survey Open File Report 87-263.

IMAGE_OF_SAMPLE:

NO PHOTO

END_SAMPLE_DESCRIPTION.

XRD_ANALYSIS:

Pure reibeckite.

Salisbury, J.  W., Walter, L.  W., and Vergo, N., 1987, Mid-Infrared
(2.1-25µm) Spectra of Minerals:  First Edition, U.S.  Geological
Survey Open File Report 87-263.

END_XRD_ANALYSIS.

COMPOSITIONAL_ANALYSIS_TYPE: None  # XRF, EM(WDS), ICP(Trace), WChem

COMPOSITION

  KEYWORD	Oxide 

  ASCII	Amount 	Weight

  Percent, %	Oxide
html	

COMPOSITION:	SiO2	  50.32  	wt%	SiO2 	

COMPOSITION:	TiO2	  0.53  	wt%	TiO2 	

COMPOSITION:	Al2O3	  0.86  	wt%	Al2O3 	

COMPOSITION:	FeO	  35.27  	wt%	FeO 	

COMPOSITION:	MnO	  1.12  	wt%	MnO 	

COMPOSITION:	MgO	  0.07  	wt%	MgO 	

COMPOSITION:	CaO	  0.08  	wt%	CaO 	

COMPOSITION:	Na2O	  7.95  	wt%	Na2O 	

COMPOSITION:	K2O	  1.41  	wt%	K2O 	

COMPOSITION:	Total	  97.61  	wt%	

COMPOSITION_TRACE:  None

COMPOSITION_DISCUSSION:

Microprobe analysis of hand-picked sample shows it to be homogeneous within
  and between grains, with typical riebeckite composition. Average of 10 samples.

Salisbury, J.  W., Walter, L.  W., and Vergo, N., 1987, Mid-Infrared
(2.1-25µm) Spectra of Minerals:  First Edition, U.S.  Geological
Survey Open File Report 87-263.

END_COMPOSITION_DISCUSSION.

MICROSCOPIC_EXAMINATION:

END_MICROSCOPIC_EXAMINATION.

SPECTROSCOPIC_DISCUSSION:

END_SPECTROSCOPIC_DISCUSSION.

SPECTRAL_PURITY:  1a2_3_4_  # 1= 0.2-3, 2= 1.5-6, 3= 6-25, 4= 20-150 microns

LIB_SPECTRA_HED:	 where 	 Wave Range 	 Av_Rs_Pwr 	 Comment	

LIB_SPECTRA:	  splib04a r 4241 	  0.2-3.0µm	 200  	 g.s.= 	

LIB_SPECTRA:	  splib05a r 5978 	  0.2-3.0µm	 200  	 g.s.= 	

LIB_SPECTRA:	  splib06a r 19614 	 	  	 g.s.=

File: sl1/usgs/library06/publication.splib06_web/ds231/DESCRIPT/M/rivadavite_nmnh170164.html
USGS Spectroscopy Lab - Clark and others 2007 Spectral Library splib06a 

Clark and others 2007 USGS Data Series 231

  Spectral Library splib06a Sample Description

(For further information on spectroscopy, see:
  
  http://speclab.cr.usgs.gov)

TITLE: Rivadavite NMNH170164 DESCRIPT

DOCUMENTATION_FORMAT: MINERAL

SAMPLE_ID: NMNH170164

MINERAL_TYPE: Borate

MINERAL: Rivadavite

FORMULA: Na6MgB24O40*22H2O

FORMULA_HTML: Na6MgB24O40•22H2O

COLLECTION_LOCALITY: Argentina

ORIGINAL_DONOR: Smithsonian

CURRENT_SAMPLE_LOCATION: USGS Reston, Virginia

ULTIMATE_SAMPLE_LOCATION: USGS Reston, Virginia

SAMPLE_DESCRIPTION:

Hydrous borate
Spectrum originally published in: 

  Crowley, J.K., 1993, Mapping playa evaporite minerals with
  AVIRIS data: A first Report from Death Valley, California:
  Remote Sensing of Environment, vol 44, p 337-356.

IMAGE_OF_SAMPLE:

END_SAMPLE_DESCRIPTION.

XRD_ANALYSIS:

Pure rivadavite. 

Crowley, J.K., 1993, Mapping playa evaporite minerals with
  AVIRIS data: A first Report from Death Valley, California:
  Remote Sensing of Environment, vol 44, p 337-356.

END_XRD_ANALYSIS.

COMPOSITIONAL_ANALYSIS_TYPE: None  # XRF, EM(WDS), ICP(Trace), WChem

COMPOSITION_TRACE: None

COMPOSITION_DISCUSSION:

END_COMPOSITION_DISCUSSION.

MICROSCOPIC_EXAMINATION:

END_MICROSCOPIC_EXAMINATION.

SPECTROSCOPIC_DISCUSSION:

END_SPECTROSCOPIC_DISCUSSION.

SPECTRAL_PURITY:  1a2a3a4a  # 1= 0.2-3, 2= 1.5-6, 3= 6-25, 4= 20-150 microns

LIB_SPECTRA_HED:	 where 	 Wave Range 	 Av_Rs_Pwr 	 Comment	

LIB_SPECTRA:	  splib04a r 4262 	  0.2-3.0µm	 200  	 g.s.= 	

LIB_SPECTRA:	  splib05a r 5989 	  0.2-3.0µm	 200  	 g.s.= 	

LIB_SPECTRA:	  splib06a r 19626 	 	  	 g.s.= 	

LIB_SPECTRA:	  splib06a r 19638 	 	  	 g.s.=

File: sl1/usgs/library06/publication.splib06_web/ds231/DESCRIPT/M/sanidine_gds19.html
USGS Spectroscopy Lab - Clark and others 2007 Spectral Library splib06a 

Clark and others 2007 USGS Data Series 231

  Spectral Library splib06a Sample Description

(For further information on spectroscopy, see:
  
  http://speclab.cr.usgs.gov)

TITLE: Sanidine GDS19 Feldspar DESCRIPT

DOCUMENTATION_FORMAT: MINERAL

SAMPLE_ID: GDS19

MINERAL_TYPE: Tectosilicate

MINERAL: Sanidine (Feldspar group)

FORMULA: (K,Na)AlSi3O8

FORMULA_HTML: (K,Na)AlSi3O8

COLLECTION_LOCALITY: Volkesfeld bei kempenick, Eifel, Rheinland, Germany

ORIGINAL_DONOR: Dave Stewart

CURRENT_SAMPLE_LOCATION: USGS Denver Spectroscopy Laboratory

ULTIMATE_SAMPLE_LOCATION: USGS Denver Spectroscopy Laboratory

SAMPLE_DESCRIPTION:

"Results of petrographic examination:  Hand sample is large (56.16g)
fragment of what appears to be a badly fractured single crystal.  Small
fragments are transparent, but 'smoky'.  Shows no significant
contamination under the microscope."

Salisbury, J.  W., Walter, L.  W., and Vergo, N., 1987, Mid-Infrared
(2.1-25µm) Spectra of Minerals:  First Edition, U.S.  Geological
Survey Open File Report 87-263.

IMAGE_OF_SAMPLE:

END_SAMPLE_DESCRIPTION.

XRD_ANALYSIS:

Pure sanidine.  (Norma Vergo)

END_XRD_ANALYSIS.

COMPOSITIONAL_ANALYSIS_TYPE: EM  # XRF, EM(WDS), ICP(Trace), WChem

COMPOSITION

  KEYWORD	Oxide 

  ASCII	Amount 	Weight

  Percent, %	Oxide
html	

COMPOSITION:	SiO2	  64.53  	wt%	SiO2 	

COMPOSITION:	TiO2	  0.03  	wt%	TiO2 	

COMPOSITION:	Al2O3	  18.76  	wt%	Al2O3 	

COMPOSITION:	FeO	  0.17  	wt%	FeO 	

COMPOSITION:	MnO	  0.04  	wt%	MnO 	

COMPOSITION:	MgO	  0.04  	wt%	MgO 	

COMPOSITION:	CaO	  0.02  	wt%	CaO 	

COMPOSITION:	Na2O	  1.30  	wt%	Na2O 	

COMPOSITION:	K2O	  13.96  	wt%	K2O 	

COMPOSITION:	Total	  98.86 	wt%	

COMPOSITION_TRACE:

COMPOSITION_DISCUSSION:

Microprobe analysis showed sample to be homogeneous within and between
grains, and to be of typical sanidine composition except for the
unusually low albite content.  Average of 10 samples.

Salisbury, J.  W., Walter, L.  W., and Vergo, N., 1987, Mid-Infrared
(2.1-25µm) Spectra of Minerals:  First Edition, U.S.  Geological
Survey Open File Report 87-263.

END_COMPOSITION_DISCUSSION.

MICROSCOPIC_EXAMINATION:

END_MICROSCOPIC_EXAMINATION.

SPECTROSCOPIC_DISCUSSION:

END_SPECTROSCOPIC_DISCUSSION.

SPECTRAL_PURITY:  1a2a3a4a  # 1= 0.2-3, 2= 1.5-6, 3= 6-25, 4= 20-150 microns

LIB_SPECTRA_HED:	 where 	 Wave Range 	 Av_Rs_Pwr 	 Comment	

LIB_SPECTRA:	  splib04a r 4317 	  0.2-3.0µm	 200  	 g.s.= 	

LIB_SPECTRA:	  splib05a r 6051 	  0.2-3.0µm	 200  	 g.s.= 	

LIB_SPECTRA:	  splib06a r 19863 	 	  	 g.s.= 	

LIB_SPECTRA:	  splib06a r 19876 	 	  	 g.s.=

File: sl1/usgs/library06/publication.splib06_web/ds231/DESCRIPT/M/saponite_sapca1.html
USGS Spectroscopy Lab - Clark and others 2007 Spectral Library splib06a 

Clark and others 2007 USGS Data Series 231

  Spectral Library splib06a Sample Description

(For further information on spectroscopy, see:
  
  http://speclab.cr.usgs.gov)

TITLE: Saponite SapCa-1 DESCRIPT

DOCUMENTATION_FORMAT: MINERAL

SAMPLE_ID: Ca-1

MINERAL_TYPE: Phyllosilicate

MINERAL: Saponite (Montmorillonite group)

FORMULA: (1/2Ca,Na)0.33(Mg,Fe+2)3(Si,Al)4O10(OH)2*4H2O

FORMULA_HTML: (½Ca,Na)0.33(Mg,Fe+2)3(Si,Al)4O10(OH)2•4H2O

COLLECTION_LOCALITY: Ballarat, California

ORIGINAL_DONOR: Hunt and Salisbury Collection

CURRENT_SAMPLE_LOCATION: USGS Denver Spectroscopy Laboratory

ULTIMATE_SAMPLE_LOCATION: USGS Denver Spectroscopy Laboratory

SAMPLE_DESCRIPTION:

Salisbury, J.  W., Walter, L.  W., and Vergo, N., 1987, Mid-Infrared
(2.1-25µm) Spectra of Minerals:  First Edition, U.S.  Geological
Survey Open File Report 87-263.

IMAGE_OF_SAMPLE:

END_SAMPLE_DESCRIPTION.

XRD_ANALYSIS:

Less than 2µ size fraction is saponite with a trace of unknown
material with x-ray peaks at 8.6, 3.26 and 3.14 Angstroms.  Coarser
fraction contains quartz.

Salisbury, J.  W., Walter, L.  W., and Vergo, N., 1987, Mid-Infrared
(2.1-25µm) Spectra of Minerals:  First Edition, U.S.  Geological
Survey Open File Report 87-263.

END_XRD_ANALYSIS.

COMPOSITIONAL_ANALYSIS_TYPE:  XRF  # XRF, EM(WDS), ICP(Trace), WChem

COMPOSITION

  KEYWORD	Oxide 

  ASCII	Amount 	Weight

  Percent, %	Oxide
html	

COMPOSITION:	SiO2	  51.9  	wt%	SiO2 	

COMPOSITION:	TiO2	  0.54  	wt%	TiO2 	

COMPOSITION:	Al2O3	  3.66  	wt%	Al2O3 	

COMPOSITION:	Fe2O3	  0.88  	wt%	Fe2O3 	

COMPOSITION:	MnO	  less than 0.02  	wt%	MnO 	

COMPOSITION:	MgO	  0.88  	wt%	MgO 	

COMPOSITION:	CaO	  4.68  	wt%	CaO 	

COMPOSITION:	Na2O	  1.94  	wt%	Na2O 	

COMPOSITION:	K2O	  0.41  	wt%	K2O 	

COMPOSITION:	LOI	  11.5  	wt%	LOI 	

COMPOSITION:	Total	  	wt%	

COMPOSITION_TRACE:

COMPOSITION_DISCUSSION:

Analysis done by USGS OMR Branch of Analytical Chemistry, Lakewood,
Colorado:  J. Taggart, Ardith J. Bartel, K. Stewart

END_COMPOSITION_DISCUSSION.

MICROSCOPIC_EXAMINATION:

END_MICROSCOPIC_EXAMINATION.

SPECTROSCOPIC_DISCUSSION:

END_SPECTROSCOPIC_DISCUSSION.

SPECTRAL_PURITY:  1b2b3b4b  # 1= 0.2-3, 2= 1.5-6, 3= 6-25, 4= 20-150 microns

LIB_SPECTRA_HED:	 where 	 Wave Range 	 Av_Rs_Pwr 	 Comment	

LIB_SPECTRA:	  splib04a r 4339 	  0.2-3.0µm	 200  	 g.s.= 	

LIB_SPECTRA:	  splib04a r 4350 	  0.2-3.0µm	 200  	 g.s.= 	

LIB_SPECTRA:	  splib05a r 6077 	  0.2-3.0µm	 200  	 g.s.= 	

LIB_SPECTRA:	  splib05a r 6090 	  0.2-3.0µm	 200  	 g.s.= 	

LIB_SPECTRA:	  splib06a r 19977 	 	  	 g.s.= 	

LIB_SPECTRA:	  splib06a r 19990 	 	  	 g.s.= 	

LIB_SPECTRA:	  splib06a r 20002 	 	  	 g.s.=

File: sl1/usgs/library06/publication.splib06_web/ds231/DESCRIPT/M/sepiolite_sepsp-1.html
USGS Spectroscopy Lab - Clark and others 2007 Spectral Library splib06a 

Clark and others 2007 USGS Data Series 231

  Spectral Library splib06a Sample Description

(For further information on spectroscopy, see:
  
  http://speclab.cr.usgs.gov)

TITLE: Sepiolite SepSp-1 DESCRIPT

DOCUMENTATION_FORMAT: MINERAL

SAMPLE_ID: SepSp-1 (1-26-87)

MINERAL_TYPE: Phyllosilicate

MINERAL: Sepiolite (meerschaum)

FORMULA: Mg4Si6O15(OH)2*H2O

FORMULA_HTML: Mg4Si6O15(OH)2•H2O

COLLECTION_LOCALITY: Valdemoro, Spain

ORIGINAL_DONOR: Source Clay Mineral Repository

CURRENT_SAMPLE_LOCATION: USGS Denver Spectroscopy Laboratory

ULTIMATE_SAMPLE_LOCATION: USGS Denver Spectroscopy Laboratory

SAMPLE_DESCRIPTION:

Sepiolite is a hydrous magnesium silicate, claylike and a secondary
mineral associated with serpentine.

IMAGE_OF_SAMPLE:

NO PHOTO

END_SAMPLE_DESCRIPTION.

XRD_ANALYSIS:

Sepiolite plus calcite (Norma Vergo).

Spectrally pure: no calcite bands.
Calcite affects the continuum only; confirmed by Na-acetate buffer
purification (Norma Vergo).

END_XRD_ANALYSIS.

COMPOSITIONAL_ANALYSIS_TYPE: XRF  # XRF, EM(WDS), ICP(Trace), WChem

COMPOSITION

  KEYWORD	Oxide 

  ASCII	Amount 	Weight

  Percent, %	Oxide
html	

COMPOSITION:	SiO2	  54.8  	wt%	SiO2 	

COMPOSITION:	TiO2	  0.04  	wt%	TiO2 	

COMPOSITION:	Al2O3	  1.39  	wt%	Al2O3 	

COMPOSITION:	Fe2O3	  0.40  	wt%	Fe2O3 	

COMPOSITION:	FeO	  0.02  	wt%	FeO 	

COMPOSITION:	MnO	  less than 0.02  	wt%	MnO 	

COMPOSITION:	MgO	  22.3  	wt%	MgO 	

COMPOSITION:	CaO	  1.07  	wt%	CaO 	

COMPOSITION:	Na2O	  less than 0.15  	wt%	Na2O 	

COMPOSITION:	K2O	  0.20  	wt%	K2O 	

COMPOSITION:	P2O5	  less than 0.05  	wt%	P2O5 	

COMPOSITION:	H2O+	  11.4  	wt%	  H2O+ 	

COMPOSITION:	H2O-	  7.36  	wt%	  H2O- 	

COMPOSITION:	H2O	  18.8  	wt%	H2O 	

COMPOSITION:	LOI	  18.1  	wt%	LOI 	

COMPOSITION:	Total	  98.72 	wt%	

COMPOSITION:	O=Cl,F,S	  	wt%	#correction for Cl, F, S	

COMPOSITION:	New Total	  98.72 	wt%	

COMPOSITION_TRACE:  Exists but needs to be included.

COMPOSITION_DISCUSSION:

Analysis by E. Brandt, J.H. Christie, J. Taggart, Ardith J. Bartel,
K. Stewart

Induced Coupled Plasma trace analysis exists but is not included yet.

END_COMPOSITION_DISCUSSION.

MICROSCOPIC_EXAMINATION:

END_MICROSCOPIC_EXAMINATION.

SPECTROSCOPIC_DISCUSSION:

END_SPECTROSCOPIC_DISCUSSION.

SPECTRAL_PURITY:  1b2c3b4_  # 1= 0.2-3, 2= 1.5-6, 3= 6-25, 4= 20-150 microns

LIB_SPECTRA_HED:	 where 	 Wave Range 	 Av_Rs_Pwr 	 Comment	

LIB_SPECTRA:	  splib04a r 4402 	  0.2-3.0µm	 200  	 g.s.= 	

LIB_SPECTRA:	  splib04a r 4413 	  0.2-3.0µm	 200  	 g.s.= 	

LIB_SPECTRA:	  splib05a r 6164 	  0.2-3.0µm	 200  	 g.s.= 	

LIB_SPECTRA:	  splib06a r 20282 	 	  	 g.s.= 	

LIB_SPECTRA:	  splib06a r 20295 	 	  	 g.s.=

File: sl1/usgs/library06/publication.splib06_web/ds231/DESCRIPT/M/sepiolite_sepsp-1acb.html
USGS Spectroscopy Lab - Clark and others 2007 Spectral Library splib06a 

Clark and others 2007 USGS Data Series 231

  Spectral Library splib06a Sample Description

(For further information on spectroscopy, see:
  
  http://speclab.cr.usgs.gov)

TITLE: Sepiolite SepSp-1AcB DESCRIPT

DOCUMENTATION_FORMAT: MINERAL

SAMPLE_ID: SepSp-1ACB (1-26-87)

MINERAL_TYPE: Phyllosilicate

MINERAL: Sepiolite (meerschaum)

FORMULA: Mg4Si6O15(OH)2*H2O

FORMULA_HTML: Mg4Si6O15(OH)2•H2O

COLLECTION_LOCALITY: Valdemoro, Spain

ORIGINAL_DONOR: Source Clay Mineral Repository

CURRENT_SAMPLE_LOCATION: USGS Denver Spectroscopy Laboratory

ULTIMATE_SAMPLE_LOCATION: USGS Denver Spectroscopy Laboratory

SAMPLE_DESCRIPTION:

Sepiolite is a hydrous magnesium silicate, claylike and a secondary
mineral associated with serpentine.

IMAGE_OF_SAMPLE:

NO PHOTO

END_SAMPLE_DESCRIPTION.

XRD_ANALYSIS:

Sepiolite plus calcite (Norma Vergo).

Spectrally pure: no calcite bands.
Calcite affects the continuum only; confirmed by Na-acetate buffer
purification (Norma Vergo).

END_XRD_ANALYSIS.

COMPOSITIONAL_ANALYSIS_TYPE: XRF  # XRF, EM(WDS), ICP(Trace), WChem

COMPOSITION

  KEYWORD	Oxide 

  ASCII	Amount 	Weight

  Percent, %	Oxide
html	

COMPOSITION:	SiO2	  54.8  	wt%	SiO2 	

COMPOSITION:	TiO2	  0.04  	wt%	TiO2 	

COMPOSITION:	Al2O3	  1.39  	wt%	Al2O3 	

COMPOSITION:	Fe2O3	  0.40  	wt%	Fe2O3 	

COMPOSITION:	FeO	  0.02  	wt%	FeO 	

COMPOSITION:	MnO	  less than 0.02  	wt%	MnO 	

COMPOSITION:	MgO	  22.3  	wt%	MgO 	

COMPOSITION:	CaO	  1.07  	wt%	CaO 	

COMPOSITION:	Na2O	  less than 0.15  	wt%	Na2O 	

COMPOSITION:	K2O	  0.20  	wt%	K2O 	

COMPOSITION:	P2O5	  less than 0.05  	wt%	P2O5 	

COMPOSITION:	H2O+	  11.4  	wt%	  H2O+ 	

COMPOSITION:	H2O-	  7.36  	wt%	  H2O- 	

COMPOSITION:	H2O	  18.8  	wt%	H2O 	

COMPOSITION:	LOI	  18.1  	wt%	LOI 	

COMPOSITION:	Total	  98.72 	wt%	

COMPOSITION:	O=Cl,F,S	  	wt%	#correction for Cl, F, S	

COMPOSITION:	New Total	  98.72 	wt%	

COMPOSITION_TRACE:  Exists but needs to be included.

COMPOSITION_DISCUSSION:

Analysis by E. Brandt, J.H. Christie, J. Taggart, Ardith J. Bartel,
K. Stewart

Induced Coupled Plasma trace analysis exists but is not included yet.

END_COMPOSITION_DISCUSSION.

MICROSCOPIC_EXAMINATION:

END_MICROSCOPIC_EXAMINATION.

SPECTROSCOPIC_DISCUSSION:

END_SPECTROSCOPIC_DISCUSSION.

SPECTRAL_PURITY:  1b2b3c4_  # 1= 0.2-3, 2= 1.5-6, 3= 6-25, 4= 20-150 microns

LIB_SPECTRA_HED:	 where 	 Wave Range 	 Av_Rs_Pwr 	 Comment	

LIB_SPECTRA:	  splib04a r 4402 	  0.2-3.0µm	 200  	 g.s.= 	

LIB_SPECTRA:	  splib04a r 4413 	  0.2-3.0µm	 200  	 g.s.= 	

LIB_SPECTRA:	  splib05a r 6177 	  0.2-3.0µm	 200  	 g.s.= 	

LIB_SPECTRA:	  splib06a r 20339 	 	  	 g.s.= 	

LIB_SPECTRA:	  splib06a r 20352 	 	  	 g.s.=

File: sl1/usgs/library06/publication.splib06_web/ds231/DESCRIPT/M/sodiumbicarbonate_gds55.html
USGS Spectroscopy Lab - Clark and others 2007 Spectral Library splib06a 

Clark and others 2007 USGS Data Series 231

  Spectral Library splib06a Sample Description

(For further information on spectroscopy, see:
  
  http://speclab.cr.usgs.gov)

TITLE: Sodium_Bicarbonate GDS55 DESCRIPT

DOCUMENTATION_FORMAT: MINERAL

SAMPLE_ID: GDS55

MINERAL_TYPE: Carbonate

MINERAL: Sodium Bicarbonate

FORMULA: NaHCO3

FORMULA_HTML: NaHCO3

COLLECTION_LOCALITY: Baker Chemical Reagent

ORIGINAL_DONOR: Baker Chemical

CURRENT_SAMPLE_LOCATION: USGS Denver Spectroscopy Laboratory

ULTIMATE_SAMPLE_LOCATION: USGS Denver Spectroscopy Laboratory

SAMPLE_DESCRIPTION:

IMAGE_OF_SAMPLE:

END_SAMPLE_DESCRIPTION.

XRD_ANALYSIS:

Not Available

END_XRD_ANALYSIS.

COMPOSITIONAL_ANALYSIS_TYPE: None  # XRF, EM(WDS), ICP(Trace), WChem

COMPOSITION_TRACE: None

COMPOSITION_DISCUSSION:

None

END_COMPOSITION_DISCUSSION.

MICROSCOPIC_EXAMINATION:

END_MICROSCOPIC_EXAMINATION.

SPECTROSCOPIC_DISCUSSION:

END_SPECTROSCOPIC_DISCUSSION.

SPECTRAL_PURITY:  1a2a3a4_  # 1= 0.2-3, 2= 1.5-6, 3= 6-25, 4= 20-150 microns

LIB_SPECTRA_HED:	 where 	 Wave Range 	 Av_Rs_Pwr 	 Comment	

LIB_SPECTRA:	  splib04a r 4488 	  0.2-3.0µm	 200  	 g.s.= 	

LIB_SPECTRA:	  splib05a r 6260 	  0.2-3.0µm	 200  	 g.s.= 	

LIB_SPECTRA:	  splib06a r 20683 	 	  	 g.s.= 	

LIB_SPECTRA:	  splib06a r 20694 	 	  	 g.s.=

File: sl1/usgs/library06/publication.splib06_web/ds231/DESCRIPT/M/spessartine_nmnh14143.html
USGS Spectroscopy Lab - Clark and others 2007 Spectral Library splib06a 

Clark and others 2007 USGS Data Series 231

  Spectral Library splib06a Sample Description

(For further information on spectroscopy, see:
  
  http://speclab.cr.usgs.gov)

TITLE: Spessartine NMNH14143 Garnet DESCRIPT

DOCUMENTATION_FORMAT: MINERAL

SAMPLE_ID: NMNH114143

MINERAL_TYPE: Nesosilicate

MINERAL: Spessartine (Garnet group)

FORMULA: Mn3Al2(SiO4)3

FORMULA_HTML: Mn3Al2(SiO4)3

COLLECTION_LOCALITY: Rutherford #2 Mine, Amelia, Amelia County, Virginia

ORIGINAL_DONOR: National Museum of Natural History

CURRENT_SAMPLE_LOCATION: USGS Denver Spectroscopy Laboratory

ULTIMATE_SAMPLE_LOCATION: USGS Denver Spectroscopy Laboratory

SAMPLE_DESCRIPTION:

Forms series with Almandine.

"Results of petrographic examination:  A group of 3mm and smaller
diameter reddish crystals.  Seem to be a few clear crystals adhering to
the grains that were picked off; otherwise appears pure.  Under
petrographic microscope, sample appears pure."

Salisbury, J. W., Walter, L. W., and Vergo, N., 1987, Mid-Infrared
(2.1-25µm) Spectra of Minerals: First Edition, U.S. Geological
Survey Open File Report 87-263.

IMAGE_OF_SAMPLE:

END_SAMPLE_DESCRIPTION.

XRD_ANALYSIS:

Pure spessartine.

Salisbury, J. W., Walter, L. W., and Vergo, N., 1987, Mid-Infrared
(2.1-25µm) Spectra of Minerals: First Edition, U.S. Geological
Survey Open File Report 87-263.

Pure spessartine (Norma Vergo).

END_XRD_ANALYSIS.

COMPOSITIONAL_ANALYSIS_TYPE: EM(WDS)  # XRF, EM(WDS), ICP(Trace), WChem

COMPOSITION

  KEYWORD	Oxide 

  ASCII	Amount 	Weight

  Percent, %	Oxide
html	

COMPOSITION:	SiO2	  35.02  	wt%	SiO2 	

COMPOSITION:	TiO2	  0.07  	wt%	TiO2 	

COMPOSITION:	Al2O3	  20.74  	wt%	Al2O3 	

COMPOSITION:	FeO	  10.40  	wt%	FeO 	

COMPOSITION:	MnO	  30.82  	wt%	MnO 	

COMPOSITION:	MgO	  0.04  	wt%	MgO 	

COMPOSITION:	CaO	  1.61  	wt%	CaO 	

COMPOSITION:	Na2O	  0.09  	wt%	Na2O 	

COMPOSITION:	K2O	  0.03  	wt%	K2O 	

COMPOSITION:	Total	  98.81  	wt%	

COMPOSITION_TRACE:

COMPOSITION_DISCUSSION:

Microprobe analysis found one heterogeneous area where all oxides,
including silica, summed to only 27 wt% (this is probably a flaw in
carbon coating).  Otherwise, FeO varies from 7.5 to 12%, with inverse
variation in MnO.  Average of 10 analyses (other than anomalous point).
Analyst: Lou Walter (done on Smithsonian microprobe using WDS?)

Salisbury, J. W., Walter, L. W., and Vergo, N., 1987, Mid-Infrared
(2.1-25µm) Spectra of Minerals: First Edition, U.S. Geological
Survey Open File Report 87-263.

END_COMPOSITION_DISCUSSION.

MICROSCOPIC_EXAMINATION:

END_MICROSCOPIC_EXAMINATION.

SPECTROSCOPIC_DISCUSSION:

END_SPECTROSCOPIC_DISCUSSION.

SPECTRAL_PURITY:  1b2c3b4b  # 1= 0.2-3, 2= 1.5-6, 3= 6-25, 4= 20-150 microns

LIB_SPECTRA_HED:	 where 	 Wave Range 	 Av_Rs_Pwr 	 Comment	

LIB_SPECTRA:	  splib04a r 4499 	  0.2-3.0µm	 200  	 g.s.= 	

LIB_SPECTRA:	  splib05a r 6285 	  0.2-3.0µm	 200  	 g.s.= 	

LIB_SPECTRA:	  splib06a r 20793 	 	  	 g.s.= 	

LIB_SPECTRA:	  splib06a r 20806 	 	  	 g.s.=

File: sl1/usgs/library06/publication.splib06_web/ds231/DESCRIPT/M/spessartine_ws480.html
USGS Spectroscopy Lab - Clark and others 2007 Spectral Library splib06a 

Clark and others 2007 USGS Data Series 231

  Spectral Library splib06a Sample Description

(For further information on spectroscopy, see:
  
  http://speclab.cr.usgs.gov)

TITLE: Spessartine WS480 Garnet DESCRIPT

DOCUMENTATION_FORMAT: MINERAL

SAMPLE_ID: WS480

MINERAL_TYPE: Nesosilicate

MINERAL: Spessartine (Garnet group)

FORMULA: Mn3Al2(SiO4)3

FORMULA_HTML: Mn3Al2(SiO4)3

COLLECTION_LOCALITY: Ely, Nevada

ORIGINAL_DONOR: Ward Natural Science Collection

CURRENT_SAMPLE_LOCATION: USGS Denver Spectroscopy Laboratory

ULTIMATE_SAMPLE_LOCATION: USGS Denver Spectroscopy Laboratory

SAMPLE_DESCRIPTION:

Forms series with Almandine.

IMAGE_OF_SAMPLE:

END_SAMPLE_DESCRIPTION.

XRD_ANALYSIS:

40 kV - 30 mA, 7.3-9.5 keV 

File: spes480.out, *.mdi (smear mount on quartz plate) 

References: Borg and Smith (1969), JCPDS #10354, DHZ, v. 1a (1982),
  Huebner's reference patterns 

Found: Garnet, minor quartz 

Comment: Peaks moderately sharp, probably to be interpreted as good
crystallinity with a small range of cell dimension (range of composition).
The garnet ao=11.55, consistent with (but not proving)
spessartine-rich composition.  Quartz identification based on only
two reflections.

J.S. Huebner, J. Pickrell, T. Schaefer, written communication 1994

END_XRD_ANALYSIS.

COMPOSITIONAL_ANALYSIS_TYPE: None  # XRF, EM(WDS), ICP(Trace), WChem

COMPOSITION_TRACE:

COMPOSITION_DISCUSSION:

END_COMPOSITION_DISCUSSION.

MICROSCOPIC_EXAMINATION:

END_MICROSCOPIC_EXAMINATION.

SPECTROSCOPIC_DISCUSSION:

END_SPECTROSCOPIC_DISCUSSION.

SPECTRAL_PURITY:  1b2c3c4_  # 1= 0.2-3, 2= 1.5-6, 3= 6-25, 4= 20-150 microns

LIB_SPECTRA_HED:	 where 	 Wave Range 	 Av_Rs_Pwr 	 Comment	

LIB_SPECTRA:	  splib04a r 4520 	  0.2-3.0µm	 200  	 g.s.= 	

LIB_SPECTRA:	  splib05a r 6296 	  0.2-3.0µm	 200  	 g.s.= 	

LIB_SPECTRA:	  splib06a r 20849 	 	  	 g.s.= 	

LIB_SPECTRA:	  splib06a r 20861 	 	  	 g.s.=

File: sl1/usgs/library06/publication.splib06_web/ds231/DESCRIPT/M/sphalerite_s102-7.html
USGS Spectroscopy Lab - Clark and others 2007 Spectral Library splib06a 

Clark and others 2007 USGS Data Series 231

  Spectral Library splib06a Sample Description

(For further information on spectroscopy, see:
  
  http://speclab.cr.usgs.gov)

TITLE: Sphalerite S102-7 DESCRIPT

DOCUMENTATION_FORMAT: MINERAL

SAMPLE_ID: S102-7

MINERAL_TYPE: Sulfide

MINERAL: Sphalerite

FORMULA: ZnS

FORMULA_HTML: ZnS

COLLECTION_LOCALITY: Guymard Mine, Guymard, Orange County, New York

ORIGINAL_DONOR: Jules Friedman

CURRENT_SAMPLE_LOCATION: USGS Reston, VA

ULTIMATE_SAMPLE_LOCATION: USGS Reston, VA

SAMPLE_DESCRIPTION:

Field sample from a study of the Shawangunk Region of New York.

For more information on this sample reference:
Friedman, Jules D., Mutschler, Felix E., Zartman, Robert E., Briggs,
Paul H., Swayze, Gregg A., Theisen, Arnold F., 1989, Shawangunk Ore
District, New York:  Geochemical and Spectral Data, U.S.  Geological
NO PHOTO

Survey Open File Report 89-193.

IMAGE_OF_SAMPLE:

END_SAMPLE_DESCRIPTION.

XRD_ANALYSIS:

Not Available

END_XRD_ANALYSIS.

COMPOSITIONAL_ANALYSIS_TYPE: None  # XRF, EM(WDS), ICP(Trace), WChem

COMPOSITION_TRACE:  Ag  27  ppm 

COMPOSITION_TRACE:  As  50  ppm 

COMPOSITION_TRACE:  Au  0.010 ppm 

COMPOSITION_TRACE:  Cd  300  ppm 

COMPOSITION_TRACE:  Cr  450  ppm 

COMPOSITION_TRACE:  Cu  1050  ppm 

COMPOSITION_TRACE:  Hg  48.0  ppm 

COMPOSITION_TRACE:  Mn  15  ppm 

COMPOSITION_TRACE:  Ni  10  ppm 

COMPOSITION_TRACE:  Pb 

COMPOSITION_TRACE:  Sb  35  ppm 

COMPOSITION_TRACE:  Se  less than 25  ppm 

COMPOSITION_TRACE:  Te  0.27  ppm 

COMPOSITION_TRACE:  Tl  less than 0.2  ppm 

COMPOSITION_TRACE:  V  less than 5  ppm 

COMPOSITION_TRACE:  Zn 

COMPOSITION_DISCUSSION:

Mode  wt% 

  Gal  6.5 

  Sph  63.0 

  Cpy  0.3 

  Py 

  Qtz  30.0 

Assay  wt% 

  Cu  0.12 

  Fe  3.65 

  Pb  7.35 

  Zn  38.63 

  S  20.6 

Friedman, Jules D., Mutschler, Felix E., Zartman, Robert E., Briggs,
Paul H., Swayze, Gregg A., Theisen, Arnold F., 1989, Shawangunk Ore
District, New York:  Geochemical and Spectral Data, U.S.  Geological
Survey Open File Report 89-193.

END_COMPOSITION_DISCUSSION.

MICROSCOPIC_EXAMINATION:

END_MICROSCOPIC_EXAMINATION.

SPECTROSCOPIC_DISCUSSION:

END_SPECTROSCOPIC_DISCUSSION.

SPECTRAL_PURITY:  1c2_3_4_  # 1= 0.2-3, 2= 1.5-6, 3= 6-25, 4= 20-150 microns

LIB_SPECTRA_HED:	 where 	 Wave Range 	 Av_Rs_Pwr 	 Comment	

LIB_SPECTRA:	  splib04a r 4552 	  0.2-3.0µm	 200  	 g.s.= 	

LIB_SPECTRA:	  splib05a r 6332 	  0.2-3.0µm	 200  	 g.s.= 	

LIB_SPECTRA:	  splib06a r 21014 	 	  	 g.s.=
