Repository: PSI-edu/spectroscopy-tetracorder

The code here is covered by the GNU General Public License
[https://www.gnu.org/licenses/gpl.html](https://www.gnu.org/licenses/gpl.html)

# Tetracorder, Specpr, and spectral libraries

**Tetracorder** is a spectral identification and mapping system designed for 
mapping materials on solid surfaces in the Solar System, including the Earth,
other planets and satellites, asteroids and comets.  Tetracorder can also be
used in laboratory spectroscopy.  Tetracorder has 2 modes: 1) identification
of components in a single spectrum, and 2) identification and spatial mapping
using imaging spectrometer data.

**Specpr** (Spectrum Processing Routines) is a spectral analysis system

File: sl1/usgs/library06/publication.splib06_web/ds231/DESCRIPT/M/sphalerite_s102-8.html
USGS Spectroscopy Lab - Clark and others 2007 Spectral Library splib06a 

Clark and others 2007 USGS Data Series 231

  Spectral Library splib06a Sample Description

(For further information on spectroscopy, see:
  
  http://speclab.cr.usgs.gov)

TITLE: Sphalerite S102-8 DESCRIPT

DOCUMENTATION_FORMAT: MINERAL

SAMPLE_ID: S102-8

MINERAL_TYPE: Sulfide

MINERAL: Sphalerite

FORMULA: ZnS

FORMULA_HTML: ZnS

COLLECTION_LOCALITY: Guymard Mine, Guymard, Orange County, New York

ORIGINAL_DONOR: Jules Friedman

CURRENT_SAMPLE_LOCATION: USGS Reston, VA

ULTIMATE_SAMPLE_LOCATION: USGS Reston, VA

SAMPLE_DESCRIPTION:

Field sample from a study of the Shawangunk Region of New York.

For more information on this sample reference:
Friedman, Jules D., Mutschler, Felix E., Zartman, Robert E., Briggs,
Paul H., Swayze, Gregg A., Theisen, Arnold F., 1989, Shawangunk Ore
District, New York:  Geochemical and Spectral Data, U.S.  Geological
Survey Open File Report 89-193.

IMAGE_OF_SAMPLE:

NO PHOTO

END_SAMPLE_DESCRIPTION.

XRD_ANALYSIS:

Not Available

END_XRD_ANALYSIS.

COMPOSITIONAL_ANALYSIS_TYPE: ICP  # XRF, EM(WDS), ICP(Trace), WChem

COMPOSITION

  KEYWORD	Element 

  ASCII	Amount 	Units	

COMPOSITION_TRACE: 	  Ag 	  12  	 ppm 	

COMPOSITION_TRACE: 	  As 	  35  	 ppm 	

COMPOSITION_TRACE: 	  Au 	  0.005 	 ppm 	

COMPOSITION_TRACE: 	  Cd 	  450  	 ppm 	

COMPOSITION_TRACE: 	  Cr 	  50  	 ppm 	

COMPOSITION_TRACE: 	  Cu 	  500  	 ppm 	

COMPOSITION_TRACE: 	  Hg 	  78.0  	 ppm 	

COMPOSITION_TRACE: 	  Mn 	  5  	 ppm 	

COMPOSITION_TRACE: 	  Ni 	  5  	 ppm 	

COMPOSITION_TRACE: 	  Pb 	

COMPOSITION_TRACE: 	  Sb 	  less than 25  	 ppm 	

COMPOSITION_TRACE: 	  Se 	  less than 25  	 ppm 	

COMPOSITION_TRACE: 	  Te 	  0.53  	 ppm 	

COMPOSITION_TRACE: 	  Tl 	  less than 0.2  	 ppm 	

COMPOSITION_TRACE: 	  V  	  less than 5  	 ppm 	

COMPOSITION_TRACE: 	  Zn 	

COMPOSITION_DISCUSSION:

Mode  wt% 

  Gal  4.0 

  Sph  90.0 

  Cpy 

  Py 

  Qtz  6.0 

Assay  wt% 

  Cu  0.06 

  Fe  4.25 

  Pb  3.35 

  Zn  56.06 

  S  29.1 

Friedman, Jules D., Mutschler, Felix E., Zartman, Robert E., Briggs,
Paul H., Swayze, Gregg A., Theisen, Arnold F., 1989, Shawangunk Ore
District, New York:  Geochemical and Spectral Data, U.S.  Geological
Survey Open File Report 89-193.

END_COMPOSITION_DISCUSSION.

MICROSCOPIC_EXAMINATION:

END_MICROSCOPIC_EXAMINATION.

SPECTROSCOPIC_DISCUSSION:

END_SPECTROSCOPIC_DISCUSSION.

SPECTRAL_PURITY:  1c2_3_4_  # 1= 0.2-3, 2= 1.5-6, 3= 6-25, 4= 20-150 microns

LIB_SPECTRA_HED:	 where 	 Wave Range 	 Av_Rs_Pwr 	 Comment	

LIB_SPECTRA:	  splib04a r 4562 	  0.2-3.0µm	 200  	 g.s.= 	

LIB_SPECTRA:	  splib05a r 6344 	  0.2-3.0µm	 200  	 g.s.= 	

LIB_SPECTRA:	  splib06a r 21026 	 	  	 g.s.=

File: sl1/usgs/library06/publication.splib06_web/ds231/DESCRIPT/M/sphalerite_s26-34.html
USGS Spectroscopy Lab - Clark and others 2007 Spectral Library splib06a 

Clark and others 2007 USGS Data Series 231

  Spectral Library splib06a Sample Description

(For further information on spectroscopy, see:
  
  http://speclab.cr.usgs.gov)

TITLE: Sphalerite S26-34 DESCRIPT

DOCUMENTATION_FORMAT: MINERAL

SAMPLE_ID: S26-34

MINERAL_TYPE: Sulfide

MINERAL: Sphalerite

FORMULA: ZnS

FORMULA_HTML: ZnS

COLLECTION_LOCALITY:  Ellenville (Ulster) Mine, Ellenville, Ulster County, New York

ORIGINAL_DONOR: Jules Friedman

CURRENT_SAMPLE_LOCATION: USGS Reston, VA

ULTIMATE_SAMPLE_LOCATION: USGS Reston, VA

SAMPLE_DESCRIPTION:

Field sample from a study of the Shawangunk Region of New York.

For more information on this sample reference:
Friedman, Jules D., Mutschler, Felix E., Zartman, Robert E., Briggs,
Paul H., Swayze, Gregg A., Theisen, Arnold F., 1989, Shawangunk Ore
District, New York:  Geochemical and Spectral Data, U.S.  Geological
Survey Open File Report 89-193.

IMAGE_OF_SAMPLE:

NO PHOTO

END_SAMPLE_DESCRIPTION.

XRD_ANALYSIS:

Not Available

END_XRD_ANALYSIS.

COMPOSITIONAL_ANALYSIS_TYPE: ICP  # XRF, EM(WDS), ICP(Trace), WChem

COMPOSITION_TRACE:  Ag  3.5  ppm 

COMPOSITION_TRACE:  As  less than 25  ppm 

COMPOSITION_TRACE:  Au  less than 0.005 ppm 

COMPOSITION_TRACE:  Cd  1000  ppm 

COMPOSITION_TRACE:  Cr  10  ppm 

COMPOSITION_TRACE:  Cu  200  ppm 

COMPOSITION_TRACE:  Hg  210.0  ppm 

COMPOSITION_TRACE:  Mn  25  ppm 

COMPOSITION_TRACE:  Ni  less than 5  ppm 

COMPOSITION_TRACE:  Pb  less than 25  ppm 

COMPOSITION_TRACE:  Sb  50  ppm 

COMPOSITION_TRACE:  Se  less than 25  ppm 

COMPOSITION_TRACE:  Te  0.53  ppm 

COMPOSITION_TRACE:  Tl  less than 0.2  ppm 

COMPOSITION_TRACE:  V  less than 5  ppm 

COMPOSITION_TRACE:  Zn 

COMPOSITION_DISCUSSION:

Mode  wt% 

  Gal 

  Sph  97.0 

  Cpy 

  Py 

  Qtz  2.0 

Assay  wt% 

  Cu  0.03 

  Fe  5.27 

  Pb  
Friedman, Jules D., Mutschler, Felix E., Zartman, Robert E., Briggs,
Paul H., Swayze, Gregg A., Theisen, Arnold F., 1989, Shawangunk Ore
District, New York:  Geochemical and Spectral Data, U.S.  Geological
Survey Open File Report 89-193.

END_COMPOSITION_DISCUSSION.

MICROSCOPIC_EXAMINATION:

END_MICROSCOPIC_EXAMINATION.

SPECTROSCOPIC_DISCUSSION:

END_SPECTROSCOPIC_DISCUSSION.

SPECTRAL_PURITY:  1b2_3_4_  # 1= 0.2-3, 2= 1.5-6, 3= 6-25, 4= 20-150 microns

LIB_SPECTRA_HED:	 where 	 Wave Range 	 Av_Rs_Pwr 	 Comment	

LIB_SPECTRA:	  splib04a r 4572 	  0.2-3.0µm	 200  	 g.s.= 	

LIB_SPECTRA:	  splib05a r 6355 	  0.2-3.0µm	 200  	 g.s.= 	

LIB_SPECTRA:	  splib06a r 21037 	 	  	 g.s.=

File: sl1/usgs/library06/publication.splib06_web/ds231/DESCRIPT/M/sphalerite_s26-35.html
USGS Spectroscopy Lab - Clark and others 2007 Spectral Library splib06a 

Clark and others 2007 USGS Data Series 231

  Spectral Library splib06a Sample Description

(For further information on spectroscopy, see:
  
  http://speclab.cr.usgs.gov)

TITLE: Sphalerite S26-35 DESCRIPT

DOCUMENTATION_FORMAT: MINERAL

SAMPLE_ID: S26-35

MINERAL_TYPE: Sulfide

MINERAL: Sphalerite

FORMULA: ZnS

FORMULA_HTML: ZnS

COLLECTION_LOCALITY:  Ellenville (Ulster) Mine, Ellenville, Ulster County, New York

ORIGINAL_DONOR: Jules Friedman

CURRENT_SAMPLE_LOCATION: USGS Reston, VA

ULTIMATE_SAMPLE_LOCATION: USGS Reston, VA

SAMPLE_DESCRIPTION:

Field sample from a study of the Shawangunk Region of New York.

For more information on this sample reference:
Friedman, Jules D., Mutschler, Felix E., Zartman, Robert E., Briggs,
Paul H., Swayze, Gregg A., Theisen, Arnold F., 1989, Shawangunk Ore
District, New York:  Geochemical and Spectral Data, U.S.  Geological
Survey Open File Report 89-193.

IMAGE_OF_SAMPLE:

NO PHOTO

END_SAMPLE_DESCRIPTION.

XRD_ANALYSIS:

Not Available

END_XRD_ANALYSIS.

COMPOSITIONAL_ANALYSIS_TYPE: ICP  # XRF, EM(WDS), ICP(Trace), WChem

COMPOSITION_TRACE:  Ag  4.5  ppm 

COMPOSITION_TRACE:  As  less than 25  ppm 

COMPOSITION_TRACE:  Au  0.025 ppm 

COMPOSITION_TRACE:  Cd  1100  ppm 

COMPOSITION_TRACE:  Cr  50  ppm 

COMPOSITION_TRACE:  Cu  450  ppm 

COMPOSITION_TRACE:  Hg  220.0  ppm 

COMPOSITION_TRACE:  Mn  25  ppm 

COMPOSITION_TRACE:  Ni  less than 5  ppm 

COMPOSITION_TRACE:  Pb  30  ppm 

COMPOSITION_TRACE:  Sb  70  ppm 

COMPOSITION_TRACE:  Se  less than 25  ppm 

COMPOSITION_TRACE:  Te  0.57  ppm 

COMPOSITION_TRACE:  Tl  less than 0.2  ppm 

COMPOSITION_TRACE:  V  10  ppm 

COMPOSITION_TRACE:  Zn 

COMPOSITION_DISCUSSION:

Mode  wt% 

  Gal 

  Sph  95.0 

  Cpy 

  Py  1.0 

  Qtz  3.0 

Assay  wt% 

  Cu  0.08 

  Fe  8.20 

  Pb  
Friedman, Jules D., Mutschler, Felix E., Zartman, Robert E., Briggs,
Paul H., Swayze, Gregg A., Theisen, Arnold F., 1989, Shawangunk Ore
District, New York:  Geochemical and Spectral Data, U.S.  Geological
Survey Open File Report 89-193.

END_COMPOSITION_DISCUSSION.

MICROSCOPIC_EXAMINATION:

END_MICROSCOPIC_EXAMINATION.

SPECTROSCOPIC_DISCUSSION:

END_SPECTROSCOPIC_DISCUSSION.

SPECTRAL_PURITY:  1b2_3_4_  # 1= 0.2-3, 2= 1.5-6, 3= 6-25, 4= 20-150 microns

LIB_SPECTRA_HED:	 where 	 Wave Range 	 Av_Rs_Pwr 	 Comment	

LIB_SPECTRA:	  splib04a r 4582 	  0.2-3.0µm	 200  	 g.s.= 	

LIB_SPECTRA:	  splib05a r 6366 	  0.2-3.0µm	 200  	 g.s.= 	

LIB_SPECTRA:	  splib06a r 21048 	 	  	 g.s.=

File: sl1/usgs/library06/publication.splib06_web/ds231/DESCRIPT/M/stilbite_gds8.html
USGS Spectroscopy Lab - Clark and others 2007 Spectral Library splib06a 

Clark and others 2007 USGS Data Series 231

  Spectral Library splib06a Sample Description

(For further information on spectroscopy, see:
  
  http://speclab.cr.usgs.gov)

TITLE: Stilbite GDS8 Zeolite DESCRIPT

DOCUMENTATION_FORMAT: MINERAL

SAMPLE_ID: GDS8

MINERAL_TYPE: Tectosilicate

MINERAL: Stilbite (Zeolite group)

FORMULA: NaCa2Al5Si13O36*14H2O

FORMULA_HTML: NaCa2Al5Si13O36•14H2O

COLLECTION_LOCALITY: Nasik, India

ORIGINAL_DONOR: Wards Scientific

CURRENT_SAMPLE_LOCATION: USGS Denver Spectroscopy Laboratory

ULTIMATE_SAMPLE_LOCATION: USGS Denver Spectroscopy Laboratory

SAMPLE_DESCRIPTION:

The sample appears white and to be spectrally pure.

IMAGE_OF_SAMPLE:

END_SAMPLE_DESCRIPTION.

XRD_ANALYSIS:

Primarily a zeolite of the heulandite group - best match is
stellerite, but this isn't definitive

Konnert, Judith and Marta Flohr, 1992, unpublished data, USGS
Reston, VA.

Stilbite is also a member of the heulandite group.

40 kV - 30 mA, 6.5-9.5 keV 

File: stilbite.out, -.mdi 

References: JCPDS #24-894 

Found: Stilbite 

Comment: Very well crystallized phase.  Expected to observe the (-201)
reflection, but did not.  Did observe some unexpected peak splitting
not shown in the JCPDS listing.  JCPDS listing does not exceed 35.8 degrees
2 theta for CuK alpha, so any additional phase having reflections only above
35.8 degrees could not be detected without further work. Stilbite has
fibrous habit; this material is granular.

J.S. Huebner, J. Pickrell, T. Schaefer, written communication(USGS)

END_XRD_ANALYSIS.

COMPOSITIONAL_ANALYSIS_TYPE:  # XRF, EM(WDS), ICP(Trace), WChem

COMPOSITION_TRACE:

COMPOSITION_DISCUSSION:

END_COMPOSITION_DISCUSSION.

MICROSCOPIC_EXAMINATION:

END_MICROSCOPIC_EXAMINATION.

SPECTROSCOPIC_DISCUSSION:

END_SPECTROSCOPIC_DISCUSSION.

SPECTRAL_PURITY:  1b2b3b4_  # 1= 0.2-3, 2= 1.5-6, 3= 6-25, 4= 20-150 microns

LIB_SPECTRA_HED:	 where 	 Wave Range 	 Av_Rs_Pwr 	 Comment	

LIB_SPECTRA:	  splib04a r 4625 	  0.2-3.0µm	 200  	 g.s.= 	

LIB_SPECTRA:	  splib05a r 6414 	  0.2-3.0µm	 200  	 g.s.= 	

LIB_SPECTRA:	  splib06a r 21224 	 	  	 g.s.= 	

LIB_SPECTRA:	  splib06a r 21236 	 	  	 g.s.=

File: sl1/usgs/library06/publication.splib06_web/ds231/DESCRIPT/M/talc_gds23.html
USGS Spectroscopy Lab - Clark and others 2007 Spectral Library splib06a 

Clark and others 2007 USGS Data Series 231

  Spectral Library splib06a Sample Description

(For further information on spectroscopy, see:
  
  http://speclab.cr.usgs.gov)

TITLE: Talc GDS23 DESCRIPT

DOCUMENTATION_FORMAT: MINERAL

SAMPLE_ID: GDS23

MINERAL_TYPE: Phyllosilicate

MINERAL: Talc

FORMULA: Mg3Si4O10(OH)2

FORMULA_HTML: Mg3Si4O10(OH)2

COLLECTION_LOCALITY: Feiser Mine, Ruby Mountains, Montana

ORIGINAL_DONOR: Jim Crowley

CURRENT_SAMPLE_LOCATION: USGS Denver Spectroscopy Laboratory

ULTIMATE_SAMPLE_LOCATION: USGS Denver Spectroscopy Laboratory

SAMPLE_DESCRIPTION:

"Petrographic examination:  Hand sample is massive, fine-grained and
slightly greenish in color.  Under microscope, sample is
cryptocrystalline."

Salisbury, J.  W., Walter, L.  W., and Vergo, N., 1987, Mid-Infrared
(2.1-25µm) Spectra of Minerals:  First Edition, U.S.  Geological
Survey Open File Report 87-263.

IMAGE_OF_SAMPLE:

NO PHOTO

END_SAMPLE_DESCRIPTION.

XRD_ANALYSIS:

Pure talc.

Salisbury, J.  W., Walter, L.  W., and Vergo, N., 1987, Mid-Infrared
(2.1-25µm) Spectra of Minerals:  First Edition, U.S.  Geological
Survey Open File Report 87-263.

END_XRD_ANALYSIS.

COMPOSITIONAL_ANALYSIS_TYPE: None  # XRF, EM(WDS), ICP(Trace), WChem

COMPOSITION_TRACE:

COMPOSITION_DISCUSSION:

END_COMPOSITION_DISCUSSION.

MICROSCOPIC_EXAMINATION:

END_MICROSCOPIC_EXAMINATION.

SPECTROSCOPIC_DISCUSSION:

END_SPECTROSCOPIC_DISCUSSION.

SPECTRAL_PURITY:  1a2a3a4a  # 1= 0.2-3, 2= 1.5-6, 3= 6-25, 4= 20-150 microns

LIB_SPECTRA_HED:	 where 	 Wave Range 	 Av_Rs_Pwr 	 Comment	

LIB_SPECTRA:	  splib04a r 4675 	  0.2-3.0µm	 200  	 g.s.= 	

LIB_SPECTRA:	  splib05a r 6471 	  0.2-3.0µm	 200  	 g.s.= 	

LIB_SPECTRA:	  splib06a r 21499 	 	  	 g.s.= 	

LIB_SPECTRA:	  splib06a r 21511 	 	  	 g.s.=

File: sl1/usgs/library06/publication.splib06_web/ds231/DESCRIPT/M/thenardite_gds146.html
USGS Spectroscopy Lab - Clark and others 2007 Spectral Library splib06a 

Clark and others 2007 USGS Data Series 231

  Spectral Library splib06a Sample Description

(For further information on spectroscopy, see:
  
  http://speclab.cr.usgs.gov)

TITLE: Thenardite GDS146 DESCRIPT

DOCUMENTATION_FORMAT: MINERAL

SAMPLE_ID: GDS146

MINERAL_TYPE: Sulfate

MINERAL: Thenardite

FORMULA: Na2SO4

FORMULA_HTML: Na2SO4

COLLECTION_LOCALITY: Saline Valley, California

ORIGINAL_DONOR: Jim Crowley

CURRENT_SAMPLE_LOCATION: USGS Reston, Virginia

ULTIMATE_SAMPLE_LOCATION: USGS Reston, Virginia

SAMPLE_DESCRIPTION:

Spectrum originally published in:
  Crowley, J.K., 1991, Visible and Near-Infrared (0.4 - 2.5µm)
  Reflectance Spectra of Playa Evaporite Minerals:  Journal of
  Geophysical Research, vol 96, no.B10, p. 16,231-16,240.

IMAGE_OF_SAMPLE:

END_SAMPLE_DESCRIPTION.

XRD_ANALYSIS:

40 kV - 30 mA, 6.5-9.5 keV 

File: tnrdt146.out, -.mdi 

References: JCPDS #37-1465, HS450.3B 

Found: Thenardite, weak to very weak unidentified reflections at
3.57, 2.00, and 1.78 Angstroms.  

Comment: Well-crystallized phase, but not as well crystallized
(pattern not as sharp) as HS450.3B

J.S. Huebner, J. Pickrell, T. Schaefer, written communication(USGS)

END_XRD_ANALYSIS.

COMPOSITIONAL_ANALYSIS_TYPE: None  # XRF, EM(WDS), ICP(Trace), WChem

COMPOSITION_TRACE:

COMPOSITION_DISCUSSION:

Presence of features at 1.5 and 2.1 µm indicates the
contamination of this sample.  Ideally thenardite Na2SO4 should be
anhydrous.  The spectral features at these positions may be due to
different mineral phases or partial hydration of this sample.  G.
Swayze.

END_COMPOSITION_DISCUSSION.

MICROSCOPIC_EXAMINATION:

END_MICROSCOPIC_EXAMINATION.

SPECTROSCOPIC_DISCUSSION:

END_SPECTROSCOPIC_DISCUSSION.

SPECTRAL_PURITY:  1c2c3c4?  # 1= 0.2-3, 2= 1.5-6, 3= 6-25, 4= 20-150 microns

LIB_SPECTRA_HED:	 where 	 Wave Range 	 Av_Rs_Pwr 	 Comment	

LIB_SPECTRA:	  splib04a r 4739 	  0.2-3.0µm	 200  	 g.s.= 	

LIB_SPECTRA:	  splib05a r 6521 	  0.2-3.0µm	 200  	 g.s.= 	

LIB_SPECTRA:	  splib06a r 21682 	 	  	 g.s.= 	

LIB_SPECTRA:	  splib06a r 21694 	 	  	 g.s.=

File: sl1/usgs/library06/publication.splib06_web/ds231/DESCRIPT/M/thenardite_hs450.html
USGS Spectroscopy Lab - Clark and others 2007 Spectral Library splib06a 

Clark and others 2007 USGS Data Series 231

  Spectral Library splib06a Sample Description

(For further information on spectroscopy, see:
  
  http://speclab.cr.usgs.gov)

TITLE: Thenardite HS450 DESCRIPT

DOCUMENTATION_FORMAT: MINERAL

SAMPLE_ID: HS450

MINERAL_TYPE: Sulfate

MINERAL: Thenardite

FORMULA: Na2SO4

FORMULA_HTML: Na2SO4

COLLECTION_LOCALITY: Camp Verde, California

ORIGINAL_DONOR: Hunt and Salisbury Collection

CURRENT_SAMPLE_LOCATION: USGS Denver Spectroscopy Laboratory

ULTIMATE_SAMPLE_LOCATION: USGS Denver Spectroscopy Laboratory

SAMPLE_DESCRIPTION:

"This sample is transparent in hand specimen and appears unusually
pure."

Hunt, G.R., Salisbury, J.W., and Lenhoff, C.J., 1971, Visible and
Near-Infrared spectra of minerals and rocks: IV. Sulphides and
Sulphates: Modern Geology, V. 3, p 1-14.

IMAGE_OF_SAMPLE:

NO PHOTO

END_SAMPLE_DESCRIPTION.

XRD_ANALYSIS:

40 kV - 30 mA, 6.5-9.5 keV 

Reference : JCPDS #5-631 

Found: Thenardite 

Comment: One phase observed in routine work.  Sharp peaks indicate
good crystallinity and compositional homogeneity.  A great match
with the JCPDS pattern. However, if you are having problems that
require a better pattern (and more subtle interpretation), let us
know.

J.S. Huebner ,J. Pickrell, T. Schaefer, unpublished data, written
communication, USGS, Reston, VA (1994)

END_XRD_ANALYSIS.

COMPOSITIONAL_ANALYSIS_TYPE: None  # XRF, EM(WDS), ICP(Trace), WChem

COMPOSITION_TRACE: None

COMPOSITION_DISCUSSION:

None

END_COMPOSITION_DISCUSSION.

MICROSCOPIC_EXAMINATION:

END_MICROSCOPIC_EXAMINATION.

SPECTROSCOPIC_DISCUSSION:

END_SPECTROSCOPIC_DISCUSSION.

SPECTRAL_PURITY:  1a2_3_4_  # 1= 0.2-3, 2= 1.5-6, 3= 6-25, 4= 20-150 microns

LIB_SPECTRA_HED:	 where 	 Wave Range 	 Av_Rs_Pwr 	 Comment	

LIB_SPECTRA:	  splib04a r 4749 	  0.2-3.0µm	 200  	 g.s.= 	

LIB_SPECTRA:	  splib05a r 6533 	  0.2-3.0µm	 200  	 g.s.= 	

LIB_SPECTRA:	  splib06a r 21737 	 	  	 g.s.=

File: sl1/usgs/library06/publication.splib06_web/ds231/DESCRIPT/M/topaz_14.html
USGS Spectroscopy Lab - Clark and others 2007 Spectral Library splib06a 

Clark and others 2007 USGS Data Series 231

  Spectral Library splib06a Sample Description

(For further information on spectroscopy, see:
  
  http://speclab.cr.usgs.gov)

TITLE: Topaz Wigwam_Area_4_#14 DESCRIPT

DOCUMENTATION_FORMAT: MINERAL

SAMPLE_ID: Wigwam_Area_4_#14

MINERAL_TYPE: Nesosilicate

MINERAL: Topaz

FORMULA: Al2SiO4(F,OH)2

FORMULA_HTML: Al2SiO4(F,OH)2

COLLECTION_LOCALITY: Wigwam Creek #4, Colorado

ORIGINAL_DONOR: Gene Foord

CURRENT_SAMPLE_LOCATION: Gene Foord Collection, USGS

ULTIMATE_SAMPLE_LOCATION: Gene Foord Collection, USGS

SAMPLE_DESCRIPTION:

Most of the (OH-) in topaz is generally replaced by F-, the
maximum fluorine content being 20.7%.

Hurlbut, C.S., and C. Klein, 1977, Manual of Mineralogy, 19th Ed.
John Wiley and Sons, New York, New York, 353p.

Topaz is commonly found as a vapor phase or hydrothermal
crystallization product in three principal geologic associations:
rhyolites; pegmatites and greisens; and hydrothermal veins.  The
mineral also occurs as a liquidus phase in ongonites and some
rhyolites.

Foord, E.L., L. Jackson, J. Taggart, J. Crock, and T.V.V.
King, 1988, Environment of Crystallization of Topaz as Determined
From Crystal Chemistry and Infrared Spectra.  Program and Abstracts
Annual GSA Meeting, October 31-November 3, 1988, Denver CO, A224,#4128.

IMAGE_OF_SAMPLE:

NO PHOTO

END_SAMPLE_DESCRIPTION.

XRD_ANALYSIS:

Not Available

END_XRD_ANALYSIS.

COMPOSITIONAL_ANALYSIS_TYPE: None  # XRF, EM(WDS), ICP(Trace), WChem

COMPOSITION_TRACE:

COMPOSITION_DISCUSSION:

H2O- = 0.02, H2O+= 0.33

Compositions of the 65 topaz samples are
grouped in terms of H2O+, F, and trace element content.
H2O+ contents for (in wt. %) for rhyolitic topaz ranged from
0.06 to 0.11, pegmatitic topaz from 0.20 to 0.91, and hydrothermal
topaz from 1.69 to 2.67; fluorine content is inversely related to
water content.  This is a pegmatitic topaz.

Foord, E.L., L. Jackson, J. Taggart, J. Crock, and T.V.V.
King, 1988, Environment of Crystallization of Topaz as Determined
From Crystal Chemistry and Infrared Spectra.  Program and Abstracts
Annual GSA Meeting, October 31-November 3, 1988, Denver CO, A224,#4128.

END_COMPOSITION_DISCUSSION.

MICROSCOPIC_EXAMINATION:

END_MICROSCOPIC_EXAMINATION.

SPECTROSCOPIC_DISCUSSION:

END_SPECTROSCOPIC_DISCUSSION.

SPECTRAL_PURITY:  1b2b3b4_  # 1= 0.2-3, 2= 1.5-6, 3= 6-25, 4= 20-150 microns

LIB_SPECTRA_HED:	 where 	 Wave Range 	 Av_Rs_Pwr 	 Comment	

LIB_SPECTRA:	  splib04a r 4848 	  0.2-3.0µm	 200  	 g.s.= 	

LIB_SPECTRA:	  splib05a r 6824 	  0.2-3.0µm	 200  	 g.s.= 	

LIB_SPECTRA:	  splib06a r 22774 	 	  	 g.s.= 	

LIB_SPECTRA:	  splib06a r 22786 	 	  	 g.s.=

File: sl1/usgs/library06/publication.splib06_web/ds231/DESCRIPT/M/topaz_2.html
USGS Spectroscopy Lab - Clark and others 2007 Spectral Library splib06a 

Clark and others 2007 USGS Data Series 231

  Spectral Library splib06a Sample Description

(For further information on spectroscopy, see:
  
  http://speclab.cr.usgs.gov)

TITLE: Topaz Crystal_Park_#2 DESCRIPT

DOCUMENTATION_FORMAT: MINERAL

SAMPLE_ID:  Crystal_Park_#2

MINERAL_TYPE: Nesosilicate

MINERAL: Topaz

FORMULA: Al2SiO4(F,OH)2

FORMULA_HTML: Al2SiO4(F,OH)2

COLLECTION_LOCALITY: Crystal Park, Colorado

ORIGINAL_DONOR: Gene Foord

CURRENT_SAMPLE_LOCATION: Gene Foord Collection, USGS

ULTIMATE_SAMPLE_LOCATION: Gene Foord Collection, USGS

SAMPLE_DESCRIPTION:

Most of the (OH-) in topaz is generally replaced by F-, the
maximum fluorine content being 20.7%.

Hurlbut, C.S., and C. Klein, 1977, Manual of Mineralogy, 19th Ed.
John Wiley and Sons, New York, New York, 353p.

Topaz is commonly found as a vapor phase or hydrothermal
crystallization product in three principal geologic associations:
rhyolites; pegmatites and greisens; and hydrothermal veins.  The
mineral also occurs as a liquidus phase in ongonites and some
rhyolites.

Foord, E.L., L. Jackson, J. Taggart, J. Crock, and T.V.V.
King, 1988, Environment of Crystallization of Topaz as Determined
From Crystal Chemistry and Infrared Spectra.  Program and Abstracts
Annual GSA Meeting, October 31-November 3, 1988, Denver CO, A224,#4128.

IMAGE_OF_SAMPLE:

NO PHOTO

END_SAMPLE_DESCRIPTION.

XRD_ANALYSIS:

Not Available

END_XRD_ANALYSIS.

COMPOSITIONAL_ANALYSIS_TYPE: None  # XRF, EM(WDS), ICP(Trace), WChem

COMPOSITION_TRACE:

COMPOSITION_DISCUSSION:

H2O- = 0.02, H2O+= 0.21

Compositions of the 65 topaz samples are
grouped in terms of H2O+, F, and trace element content.
H2O+ contents for (in wt. %) for rhyolitic topaz ranged from
0.06 to 0.11, pegmatitic topaz from 0.20 to 0.91, and hydrothermal
topaz from 1.69 to 2.67; fluorine content is inversely related to
water content.  This is a pegmatitic topaz.

Foord, E.L., L. Jackson, J. Taggart, J. Crock, and T.V.V.
King, 1988, Environment of Crystallization of Topaz as Determined
From Crystal Chemistry and Infrared Spectra.  Program and Abstracts
Annual GSA Meeting, October 31-November 3, 1988, Denver CO, A224,#4128.

END_COMPOSITION_DISCUSSION.

MICROSCOPIC_EXAMINATION:

END_MICROSCOPIC_EXAMINATION.

SPECTROSCOPIC_DISCUSSION:

END_SPECTROSCOPIC_DISCUSSION.

SPECTRAL_PURITY:  1b2b3b4_  # 1= 0.2-3, 2= 1.5-6, 3= 6-25, 4= 20-150 microns

LIB_SPECTRA_HED:	 where 	 Wave Range 	 Av_Rs_Pwr 	 Comment	

LIB_SPECTRA:	  splib04a r 4894 	  0.2-3.0µm	 200  	 g.s.= 	

LIB_SPECTRA:	  splib05a r 6661 	  0.2-3.0µm	 200  	 g.s.= 	

LIB_SPECTRA:	  splib06a r 22137 	 	  	 g.s.= 	

LIB_SPECTRA:	  splib06a r 22150 	 	  	 g.s.=

File: sl1/usgs/library06/publication.splib06_web/ds231/DESCRIPT/M/topaz_22.html
USGS Spectroscopy Lab - Clark and others 2007 Spectral Library splib06a 

Clark and others 2007 USGS Data Series 231

  Spectral Library splib06a Sample Description

(For further information on spectroscopy, see:
  
  http://speclab.cr.usgs.gov)

TITLE: Topaz Jos_#22 DESCRIPT

DOCUMENTATION_FORMAT: MINERAL

SAMPLE_ID:  Jos_#22

MINERAL_TYPE: Nesosilicate

MINERAL: Topaz

FORMULA: Al2SiO4(F,OH)2

FORMULA_HTML: Al2SiO4(F,OH)2

COLLECTION_LOCALITY: Jos, Nigeria

ORIGINAL_DONOR: Gene Foord

CURRENT_SAMPLE_LOCATION: Gene Foord Collection, USGS

ULTIMATE_SAMPLE_LOCATION: Gene Foord Collection, USGS

SAMPLE_DESCRIPTION:

Most of the (OH-) in topaz is generally replaced by F-, the
maximum fluorine content being 20.7%.

Hurlbut, C.S., and C. Klein, 1977, Manual of Mineralogy, 19th Ed.
John Wiley and Sons, New York, New York, 353p.

Topaz is commonly found as a vapor phase or hydrothermal
crystallization product in three principal geologic associations:
rhyolites; pegmatites and greisens; and hydrothermal veins.  The
mineral also occurs as a liquidus phase in ongonites and some
rhyolites.

Foord, E.L., L. Jackson, J. Taggart, J. Crock, and T.V.V.
King, 1988, Environment of Crystallization of Topaz as Determined
From Crystal Chemistry and Infrared Spectra.  Program and Abstracts
Annual GSA Meeting, October 31-November 3, 1988, Denver CO, A224,#4128.

IMAGE_OF_SAMPLE:

NO PHOTO

END_SAMPLE_DESCRIPTION.

XRD_ANALYSIS:

Not Available

END_XRD_ANALYSIS.

COMPOSITIONAL_ANALYSIS_TYPE: None  # XRF, EM(WDS), ICP(Trace), WChem

COMPOSITION_TRACE:

COMPOSITION_DISCUSSION:

H2O- = 0.02, H2O+= 0.44

Compositions of the 65 topaz samples are
grouped in terms of H2O+, F, and trace element content.
H2O+ contents for (in wt. %) for rhyolitic topaz ranged from
0.06 to 0.11, pegmatitic topaz from 0.20 to 0.91, and hydrothermal
topaz from 1.69 to 2.67; fluorine content is inversely related to
water content.  This is a pegmatitic topaz.

Foord, E.L., L. Jackson, J. Taggart, J. Crock, and T.V.V.
King, 1988, Environment of Crystallization of Topaz as Determined
From Crystal Chemistry and Infrared Spectra.  Program and Abstracts
Annual GSA Meeting, October 31-November 3, 1988, Denver CO, A224,#4128.

END_COMPOSITION_DISCUSSION.

MICROSCOPIC_EXAMINATION:

END_MICROSCOPIC_EXAMINATION.

SPECTROSCOPIC_DISCUSSION:

END_SPECTROSCOPIC_DISCUSSION.

SPECTRAL_PURITY:  1b2b3b4_  # 1= 0.2-3, 2= 1.5-6, 3= 6-25, 4= 20-150 microns

LIB_SPECTRA_HED:	 where 	 Wave Range 	 Av_Rs_Pwr 	 Comment	

LIB_SPECTRA:	  splib04a r 4906 	  0.2-3.0µm	 200  	 g.s.= 	

LIB_SPECTRA:	  splib05a r 6749 	  0.2-3.0µm	 200  	 g.s.= 	

LIB_SPECTRA:	  splib06a r 22484 	 	  	 g.s.= 	

LIB_SPECTRA:	  splib06a r 22497 	 	  	 g.s.=

File: sl1/usgs/library06/publication.splib06_web/ds231/DESCRIPT/M/topaz_3.html
USGS Spectroscopy Lab - Clark and others 2007 Spectral Library splib06a 

Clark and others 2007 USGS Data Series 231

  Spectral Library splib06a Sample Description

(For further information on spectroscopy, see:
  
  http://speclab.cr.usgs.gov)

TITLE: Topaz Harris_Park_#3 DESCRIPT

DOCUMENTATION_FORMAT: MINERAL

SAMPLE_ID:  Harris_Park_#3

MINERAL_TYPE: Nesosilicate

MINERAL: Topaz

FORMULA: Al2SiO4(F,OH)2

FORMULA_HTML: Al2SiO4(F,OH)2

COLLECTION_LOCALITY: Devil's Head, Colorado

ORIGINAL_DONOR: Gene Foord

CURRENT_SAMPLE_LOCATION: Gene Foord Collection, USGS

ULTIMATE_SAMPLE_LOCATION: Gene Foord Collection, USGS

SAMPLE_DESCRIPTION:

Most of the (OH-) in topaz is generally replaced by F-, the
maximum fluorine content being 20.7%.

Hurlbut, C.S., and C. Klein, 1977, Manual of Mineralogy, 19th Ed.
John Wiley and Sons, New York, New York, 353p.

Topaz is commonly found as a vapor phase or hydrothermal
crystallization product in three principal geologic associations:
rhyolites; pegmatites and greisens; and hydrothermal veins.  The
mineral also occurs as a liquidus phase in ongonites and some
rhyolites.

Foord, E.L., L. Jackson, J. Taggart, J. Crock, and T.V.V.
King, 1988, Environment of Crystallization of Topaz as Determined
From Crystal Chemistry and Infrared Spectra.  Program and Abstracts
Annual GSA Meeting, October 31-November 3, 1988, Denver CO, A224,#4128.

IMAGE_OF_SAMPLE:

NO PHOTO

END_SAMPLE_DESCRIPTION.

XRD_ANALYSIS:

Not Available

END_XRD_ANALYSIS.

COMPOSITIONAL_ANALYSIS_TYPE: None  # XRF, EM(WDS), ICP(Trace), WChem

COMPOSITION_TRACE:

COMPOSITION_DISCUSSION:

H2O- = 0.02, H2O+= 0.24

Compositions of the 65 topaz samples are
grouped in terms of H2O+, F, and trace element content.
H2O+ contents for (in wt. %) for rhyolitic topaz ranged from
0.06 to 0.11, pegmatitic topaz from 0.20 to 0.91, and hydrothermal
topaz from 1.69 to 2.67; fluorine content is inversely related to
water content.  This is a pegmatitic topaz.

Foord, E.L., L. Jackson, J. Taggart, J. Crock, and T.V.V.
King, 1988, Environment of Crystallization of Topaz as Determined
From Crystal Chemistry and Infrared Spectra.  Program and Abstracts
Annual GSA Meeting, October 31-November 3, 1988, Denver CO, A224,#4128.

END_COMPOSITION_DISCUSSION.

MICROSCOPIC_EXAMINATION:

END_MICROSCOPIC_EXAMINATION.

SPECTROSCOPIC_DISCUSSION:

END_SPECTROSCOPIC_DISCUSSION.

SPECTRAL_PURITY:  1b2_3_4_  # 1= 0.2-3, 2= 1.5-6, 3= 6-25, 4= 20-150 microns

LIB_SPECTRA_HED:	 where 	 Wave Range 	 Av_Rs_Pwr 	 Comment	

LIB_SPECTRA:	  splib04a r 4918 	  0.2-3.0µm	 200  	 g.s.= 	

LIB_SPECTRA:	  splib05a r 6724 	  0.2-3.0µm	 200  	 g.s.= 	

LIB_SPECTRA:	  splib06a r 22416 	 	  	 g.s.=

File: sl1/usgs/library06/publication.splib06_web/ds231/DESCRIPT/M/topaz_4.html
USGS Spectroscopy Lab - Clark and others 2007 Spectral Library splib06a 

Clark and others 2007 USGS Data Series 231

  Spectral Library splib06a Sample Description

(For further information on spectroscopy, see:
  
  http://speclab.cr.usgs.gov)

TITLE: Topaz Tarryalls_#4 DESCRIPT

DOCUMENTATION_FORMAT: MINERAL

SAMPLE_ID:  Tarryalls_#4

MINERAL_TYPE: Nesosilicate

MINERAL: Topaz

FORMULA: Al2SiO4(F,OH)2

FORMULA_HTML: Al2SiO4(F,OH)2

COLLECTION_LOCALITY: Tarryalls, Colorado

ORIGINAL_DONOR: Gene Foord

CURRENT_SAMPLE_LOCATION: Gene Foord Collection, USGS

ULTIMATE_SAMPLE_LOCATION: Gene Foord Collection, USGS

SAMPLE_DESCRIPTION:

Most of the (OH-) in topaz is generally replaced by F-, the
maximum fluorine content being 20.7%.

Hurlbut, C.S., and C. Klein, 1977, Manual of Mineralogy, 19th Ed.
John Wiley and Sons, New York, New York, 353p.

Topaz is commonly found as a vapor phase or hydrothermal
crystallization product in three principal geologic associations:
rhyolites; pegmatites and greisens; and hydrothermal veins.  The
mineral also occurs as a liquidus phase in ongonites and some
rhyolites.

Foord, E.L., L. Jackson, J. Taggart, J. Crock, and T.V.V.
King, 1988, Environment of Crystallization of Topaz as Determined
From Crystal Chemistry and Infrared Spectra.  Program and Abstracts
Annual GSA Meeting, October 31-November 3, 1988, Denver CO, A224,#4128.

IMAGE_OF_SAMPLE:

NO PHOTO

END_SAMPLE_DESCRIPTION.

XRD_ANALYSIS:

Not Available

END_XRD_ANALYSIS.

COMPOSITIONAL_ANALYSIS_TYPE: None  # XRF, EM(WDS), ICP(Trace), WChem

COMPOSITION_TRACE:

COMPOSITION_DISCUSSION:

H2O- = 0.06, H2O+= 0.46

Compositions of the 65 topaz samples are
grouped in terms of H2O+, F, and trace element content.
H2O+ contents for (in wt. %) for rhyolitic topaz ranged from
0.06 to 0.11, pegmatitic topaz from 0.20 to 0.91, and hydrothermal
topaz from 1.69 to 2.67; fluorine content is inversely related to
water content.  This is a pegmatitic topaz.

Foord, E.L., L. Jackson, J. Taggart, J. Crock, and T.V.V.
King, 1988, Environment of Crystallization of Topaz as Determined
From Crystal Chemistry and Infrared Spectra.  Program and Abstracts
Annual GSA Meeting, October 31-November 3, 1988, Denver CO, A224,#4128.

END_COMPOSITION_DISCUSSION.

MICROSCOPIC_EXAMINATION:

END_MICROSCOPIC_EXAMINATION.

SPECTROSCOPIC_DISCUSSION:

END_SPECTROSCOPIC_DISCUSSION.

SPECTRAL_PURITY:  1b2b3b4_  # 1= 0.2-3, 2= 1.5-6, 3= 6-25, 4= 20-150 microns

LIB_SPECTRA_HED:	 where 	 Wave Range 	 Av_Rs_Pwr 	 Comment	

LIB_SPECTRA:	  splib04a r 4930 	  0.2-3.0µm	 200  	 g.s.= 	

LIB_SPECTRA:	  splib05a r 6787 	  0.2-3.0µm	 200  	 g.s.= 	

LIB_SPECTRA:	  splib06a r 22608 	 	  	 g.s.= 	

LIB_SPECTRA:	  splib06a r 22621 	 	  	 g.s.=

File: sl1/usgs/library06/publication.splib06_web/ds231/DESCRIPT/M/topaz_5.html
USGS Spectroscopy Lab - Clark and others 2007 Spectral Library splib06a 

Clark and others 2007 USGS Data Series 231

  Spectral Library splib06a Sample Description

(For further information on spectroscopy, see:
  
  http://speclab.cr.usgs.gov)

TITLE: Topaz Mt._Antero_#5 DESCRIPT

DOCUMENTATION_FORMAT: MINERAL

SAMPLE_ID:  Mt._Antero_#5

MINERAL_TYPE: Nesosilicate

MINERAL: Topaz

FORMULA: Al2SiO4(F,OH)2

FORMULA_HTML: Al2SiO4(F,OH)2

COLLECTION_LOCALITY: Mt. Antero, Colorado

ORIGINAL_DONOR: Gene Foord

CURRENT_SAMPLE_LOCATION: Gene Foord Collection, USGS

ULTIMATE_SAMPLE_LOCATION: Gene Foord Collection, USGS

SAMPLE_DESCRIPTION:

Most of the (OH-) in topaz is generally replaced by F-, the
maximum fluorine content being 20.7%.

Hurlbut, C.S., and C. Klein, 1977, Manual of Mineralogy, 19th Ed.
John Wiley and Sons, New York, New York, 353p.

Topaz is commonly found as a vapor phase or hydrothermal
crystallization product in three principal geologic associations:
rhyolites; pegmatites and greisens; and hydrothermal veins.  The
mineral also occurs as a liquidus phase in ongonites and some
rhyolites.

Foord, E.L., L. Jackson, J. Taggart, J. Crock, and T.V.V.
King, 1988, Environment of Crystallization of Topaz as Determined
From Crystal Chemistry and Infrared Spectra.  Program and Abstracts
Annual GSA Meeting, October 31-November 3, 1988, Denver CO, A224,#4128.

IMAGE_OF_SAMPLE:

NO PHOTO

END_SAMPLE_DESCRIPTION.

XRD_ANALYSIS:

Not Available

END_XRD_ANALYSIS.

COMPOSITIONAL_ANALYSIS_TYPE: None  # XRF, EM(WDS), ICP(Trace), WChem

COMPOSITION_TRACE:

COMPOSITION_DISCUSSION:

H2O- = 0.02, H2O+= 0.29

Compositions of the 65 topaz samples are
grouped in terms of H2O+, F, and trace element content.
H2O+ contents for (in wt. %) for rhyolitic topaz ranged from
0.06 to 0.11, pegmatitic topaz from 0.20 to 0.91, and hydrothermal
topaz from 1.69 to 2.67; fluorine content is inversely related to
water content.  This is a pegmatitic topaz.

Foord, E.L., L. Jackson, J. Taggart, J. Crock, and T.V.V.
King, 1988, Environment of Crystallization of Topaz as Determined
From Crystal Chemistry and Infrared Spectra.  Program and Abstracts
Annual GSA Meeting, October 31-November 3, 1988, Denver CO, A224,#4128.

END_COMPOSITION_DISCUSSION.

MICROSCOPIC_EXAMINATION:

END_MICROSCOPIC_EXAMINATION.

SPECTROSCOPIC_DISCUSSION:

END_SPECTROSCOPIC_DISCUSSION.

SPECTRAL_PURITY:  1b2_3_4_  # 1= 0.2-3, 2= 1.5-6, 3= 6-25, 4= 20-150 microns

LIB_SPECTRA_HED:	 where 	 Wave Range 	 Av_Rs_Pwr 	 Comment	

LIB_SPECTRA:	  splib04a r 4965 	  0.2-3.0µm	 200  	 g.s.= 	

LIB_SPECTRA:	  splib05a r 6774 	  0.2-3.0µm	 200  	 g.s.= 	

LIB_SPECTRA:	  splib06a r 22595 	 	  	 g.s.=

File: sl1/usgs/library06/publication.splib06_web/ds231/DESCRIPT/M/topaz_6.html
USGS Spectroscopy Lab - Clark and others 2007 Spectral Library splib06a 

Clark and others 2007 USGS Data Series 231

  Spectral Library splib06a Sample Description

(For further information on spectroscopy, see:
  
  http://speclab.cr.usgs.gov)

TITLE: Topaz Glen_Cove_#6 DESCRIPT

DOCUMENTATION_FORMAT: MINERAL

SAMPLE_ID:  Glen_Cove_#6

MINERAL_TYPE: Nesosilicate

MINERAL: Topaz

FORMULA: Al2SiO4(F,OH)2

FORMULA_HTML: Al2SiO4(F,OH)2

COLLECTION_LOCALITY: Glen Cove, Colorado

ORIGINAL_DONOR: Gene Foord

CURRENT_SAMPLE_LOCATION: Gene Foord Collection, USGS

ULTIMATE_SAMPLE_LOCATION: Gene Foord Collection, USGS

SAMPLE_DESCRIPTION:

Most of the (OH-) in topaz is generally replaced by F-, the
maximum fluorine content being 20.7%.

Hurlbut, C.S., and C. Klein, 1977, Manual of Mineralogy, 19th Ed.
John Wiley and Sons, New York, New York, 353p.

Topaz is commonly found as a vapor phase or hydrothermal
crystallization product in three principal geologic associations:
rhyolites; pegmatites and greisens; and hydrothermal veins.  The
mineral also occurs as a liquidus phase in ongonites and some
rhyolites.

Foord, E.L., L. Jackson, J. Taggart, J. Crock, and T.V.V.
King, 1988, Environment of Crystallization of Topaz as Determined
From Crystal Chemistry and Infrared Spectra.  Program and Abstracts
Annual GSA Meeting, October 31-November 3, 1988, Denver CO, A224,#4128.

IMAGE_OF_SAMPLE:

NO PHOTO

END_SAMPLE_DESCRIPTION.

XRD_ANALYSIS:

Not Available

END_XRD_ANALYSIS.

COMPOSITIONAL_ANALYSIS_TYPE: None  # XRF, EM(WDS), ICP(Trace), WChem

COMPOSITION_TRACE:

COMPOSITION_DISCUSSION:

H2O- = 0.03, H2O+= 0.20

Compositions of the 65 topaz samples are
grouped in terms of H2O+, F, and trace element content.
H2O+ contents for (in wt. %) for rhyolitic topaz ranged from
0.06 to 0.11, pegmatitic topaz from 0.20 to 0.91, and hydrothermal
topaz from 1.69 to 2.67; fluorine content is inversely related to
water content.  This is a pegmatitic topaz.

Foord, E.L., L. Jackson, J. Taggart, J. Crock, and T.V.V.
King, 1988, Environment of Crystallization of Topaz as Determined
From Crystal Chemistry and Infrared Spectra.  Program and Abstracts
Annual GSA Meeting, October 31-November 3, 1988, Denver CO, A224,#4128.

END_COMPOSITION_DISCUSSION.

MICROSCOPIC_EXAMINATION:

END_MICROSCOPIC_EXAMINATION.

SPECTROSCOPIC_DISCUSSION:

END_SPECTROSCOPIC_DISCUSSION.

SPECTRAL_PURITY:  1b2b3b4_  # 1= 0.2-3, 2= 1.5-6, 3= 6-25, 4= 20-150 microns

LIB_SPECTRA_HED:	 where 	 Wave Range 	 Av_Rs_Pwr 	 Comment	

LIB_SPECTRA:	  splib04a r 4977 	  0.2-3.0µm	 200  	 g.s.= 	

LIB_SPECTRA:	  splib05a r 6674 	  0.2-3.0µm	 200  	 g.s.= 	

LIB_SPECTRA:	  splib06a r 22193 	 	  	 g.s.= 	

LIB_SPECTRA:	  splib06a r 22206 	 	  	 g.s.=

File: sl1/usgs/library06/publication.splib06_web/ds231/DESCRIPT/M/topaz_8.html
USGS Spectroscopy Lab - Clark and others 2007 Spectral Library splib06a 

Clark and others 2007 USGS Data Series 231

  Spectral Library splib06a Sample Description

(For further information on spectroscopy, see:
  
  http://speclab.cr.usgs.gov)

TITLE: Topaz Glen_Cove_#8 DESCRIPT

DOCUMENTATION_FORMAT: MINERAL

SAMPLE_ID:  Glen_Cove_#8

MINERAL_TYPE: Nesosilicate

MINERAL: Topaz

FORMULA: Al2SiO4(F,OH)2

FORMULA_HTML: Al2SiO4(F,OH)2

COLLECTION_LOCALITY: Glen Cove, Colorado

ORIGINAL_DONOR: Gene Foord

CURRENT_SAMPLE_LOCATION: Gene Foord Collection, USGS

ULTIMATE_SAMPLE_LOCATION: Gene Foord Collection, USGS

SAMPLE_DESCRIPTION:

Most of the (OH-) in topaz is generally replaced by F-, the
maximum fluorine content being 20.7%.

Hurlbut, C.S., and C. Klein, 1977, Manual of Mineralogy, 19th Ed.
John Wiley and Sons, New York, New York, 353p.

Topaz is commonly found as a vapor phase or hydrothermal
crystallization product in three principal geologic associations:
rhyolites; pegmatites and greisens; and hydrothermal veins.  The
mineral also occurs as a liquidus phase in ongonites and some
rhyolites.

Foord, E.L., L. Jackson, J. Taggart, J. Crock, and T.V.V.
King, 1988, Environment of Crystallization of Topaz as Determined
From Crystal Chemistry and Infrared Spectra.  Program and Abstracts
Annual GSA Meeting, October 31-November 3, 1988, Denver CO, A224,#4128.

IMAGE_OF_SAMPLE:

NO PHOTO

END_SAMPLE_DESCRIPTION.

XRD_ANALYSIS:

Not Available

END_XRD_ANALYSIS.

COMPOSITIONAL_ANALYSIS_TYPE: None  # XRF, EM(WDS), ICP(Trace), WChem

COMPOSITION_TRACE:

COMPOSITION_DISCUSSION:

H2O- = 0.04, H2O+= 0.26

Compositions of the 65 topaz samples are
grouped in terms of H2O+, F, and trace element content.
H2O+ contents for (in wt. %) for rhyolitic topaz ranged from
0.06 to 0.11, pegmatitic topaz from 0.20 to 0.91, and hydrothermal
topaz from 1.69 to 2.67; fluorine content is inversely related to
water content.  This is a pegmatitic topaz.

Foord, E.L., L. Jackson, J. Taggart, J. Crock, and T.V.V.
King, 1988, Environment of Crystallization of Topaz as Determined
From Crystal Chemistry and Infrared Spectra.  Program and Abstracts
Annual GSA Meeting, October 31-November 3, 1988, Denver CO, A224,#4128.

END_COMPOSITION_DISCUSSION.

MICROSCOPIC_EXAMINATION:

END_MICROSCOPIC_EXAMINATION.

SPECTROSCOPIC_DISCUSSION:

END_SPECTROSCOPIC_DISCUSSION.

SPECTRAL_PURITY:  1b2b3b4_  # 1= 0.2-3, 2= 1.5-6, 3= 6-25, 4= 20-150 microns

LIB_SPECTRA_HED:	 where 	 Wave Range 	 Av_Rs_Pwr 	 Comment	

LIB_SPECTRA:	  splib04a r 4989 	  0.2-3.0µm	 200  	 g.s.= 	

LIB_SPECTRA:	  splib05a r 6687 	  0.2-3.0µm	 200  	 g.s.= 	

LIB_SPECTRA:	  splib06a r 22249 	 	  	 g.s.= 	

LIB_SPECTRA:	  splib06a r 22261 	 	  	 g.s.=

File: sl1/usgs/library06/publication.splib06_web/ds231/DESCRIPT/M/topaz_hs184.html
USGS Spectroscopy Lab - Clark and others 2007 Spectral Library splib06a 

Clark and others 2007 USGS Data Series 231

  Spectral Library splib06a Sample Description

(For further information on spectroscopy, see:
  
  http://speclab.cr.usgs.gov)

TITLE: Topaz HS184 DESCRIPT

DOCUMENTATION_FORMAT: MINERAL

SAMPLE_ID: HS184

MINERAL_TYPE: Nesosilicate

MINERAL: Topaz

FORMULA: Al2SiO4(F,OH)2

FORMULA_HTML: Al2SiO4(F,OH)2

COLLECTION_LOCALITY: Stoneham, Maine

ORIGINAL_DONOR: Hunt and Salisbury Collection

CURRENT_SAMPLE_LOCATION: USGS Denver Spectroscopy Laboratory

ULTIMATE_SAMPLE_LOCATION: USGS Denver Spectroscopy Laboratory

SAMPLE_DESCRIPTION:

This sample is colorless and displays a featureless spectrum in the
visible, but has an unusual hydroxyl feature in the near-infrared.

Hunt, G.R., J.W. Salisbury, and C.J. Lenhoff, 1973, Visible
and near-infrared spectra of minerals and rocks:  VI. Additional
silicates.  Modern Geology, v. 4, p. 85-106.

IMAGE_OF_SAMPLE:

END_SAMPLE_DESCRIPTION.

XRD_ANALYSIS:

Sample contains approximately 50% albite.  No HCl fizz.

Clark, R.N., T.V.V. King, M. Klejwa, G. Swayze, and N. Vergo, 1990,
High spectral resolution reflectance spectroscopy of minerals:
J. Geophys Res.
12653-12680.

END_XRD_ANALYSIS.

COMPOSITIONAL_ANALYSIS_TYPE: None  # XRF, EM(WDS), ICP(Trace), WChem

COMPOSITION_TRACE:

COMPOSITION_DISCUSSION:

END_COMPOSITION_DISCUSSION.

MICROSCOPIC_EXAMINATION:

END_MICROSCOPIC_EXAMINATION.

SPECTROSCOPIC_DISCUSSION:

END_SPECTROSCOPIC_DISCUSSION.

SPECTRAL_PURITY:  1c2c3c4_  # 1= 0.2-3, 2= 1.5-6, 3= 6-25, 4= 20-150 microns

LIB_SPECTRA_HED:	 where 	 Wave Range 	 Av_Rs_Pwr 	 Comment	

LIB_SPECTRA:	  splib04a r 5010 	  0.2-3.0µm	 200  	 g.s.= 	

LIB_SPECTRA:	  splib05a r 6698 	  0.2-3.0µm	 200  	 g.s.= 	

LIB_SPECTRA:	  splib06a r 22304 	 	  	 g.s.= 	

LIB_SPECTRA:	  splib06a r 22317 	 	  	 g.s.=
