Repository: PSI-edu/spectroscopy-tetracorder

The code here is covered by the GNU General Public License
[https://www.gnu.org/licenses/gpl.html](https://www.gnu.org/licenses/gpl.html)

# Tetracorder, Specpr, and spectral libraries

**Tetracorder** is a spectral identification and mapping system designed for 
mapping materials on solid surfaces in the Solar System, including the Earth,
other planets and satellites, asteroids and comets.  Tetracorder can also be
used in laboratory spectroscopy.  Tetracorder has 2 modes: 1) identification
of components in a single spectrum, and 2) identification and spatial mapping
using imaging spectrometer data.

**Specpr** (Spectrum Processing Routines) is a spectral analysis system

File: sl1/usgs/library06/publication.splib06_web/ds231/DESCRIPT/M/tourmaline_hs282.html
USGS Spectroscopy Lab - Clark and others 2007 Spectral Library splib06a 

Clark and others 2007 USGS Data Series 231

  Spectral Library splib06a Sample Description

(For further information on spectroscopy, see:
  
  http://speclab.cr.usgs.gov)

TITLE: Tourmaline HS282 DESCRIPT

DOCUMENTATION_FORMAT: MINERAL

SAMPLE_ID: HS282

MINERAL_TYPE: Cyclosilicate

MINERAL: Tourmaline (Tourmaline group)

FORMULA: (Na,Ca)(Li,Mg,Al)(Al,Fe,Mn)6(BO3)3(Si6O18)(OH)4

FORMULA_HTML: (Na,Ca)(Li,Mg,Al)(Al,Fe,Mn)6(BO3)3(Si6O18)(OH)4

COLLECTION_LOCALITY: Australia

ORIGINAL_DONOR: Hunt and Salisbury Collection

CURRENT_SAMPLE_LOCATION: USGS Denver Spectroscopy Laboratory

ULTIMATE_SAMPLE_LOCATION: USGS Denver Spectroscopy Laboratory

SAMPLE_DESCRIPTION:

This sample is brown.  The spectrum shows intense features near 0.75
µ and 1.1 µ, due to transitions in ferric and ferrous iron,
respectively, and features in the 1.4 and 2.2 to 2.4 µ
region.

Sieve interval 74 - 250µm.

Hunt, G.R., J.W.  Salisbury, and C.J.  Lenhoff, 1973, Visible and
near-infrared spectra of minerals and rocks:  VI.  Additional silicates.
Modern Geology, v.  4, p.  85-106.

IMAGE_OF_SAMPLE:

END_SAMPLE_DESCRIPTION.

XRD_ANALYSIS:

Tourmaline + medium amount of mica + medium amount of other;
M: ~10% feldspar, ~10% muscovite, no HCl fizz

END_XRD_ANALYSIS.

COMPOSITIONAL_ANALYSIS_TYPE: None  # XRF, EM(WDS), ICP(Trace), WChem

COMPOSITION_TRACE:

COMPOSITION_DISCUSSION:

END_COMPOSITION_DISCUSSION.

MICROSCOPIC_EXAMINATION:

END_MICROSCOPIC_EXAMINATION.

SPECTROSCOPIC_DISCUSSION:

END_SPECTROSCOPIC_DISCUSSION.

SPECTRAL_PURITY:  1c2c3c4c  # 1= 0.2-3, 2= 1.5-6, 3= 6-25, 4= 20-150 microns

LIB_SPECTRA_HED:	 where 	 Wave Range 	 Av_Rs_Pwr 	 Comment	

LIB_SPECTRA:	  splib04a r 5022 	  0.2-3.0µm	 200  	 g.s.= 	

LIB_SPECTRA:	  splib05a r 6873 	  0.2-3.0µm	 200  	 g.s.= 	

LIB_SPECTRA:	  splib06a r 22996 	 	  	 g.s.= 	

LIB_SPECTRA:	  splib06a r 23008 	 	  	 g.s.=

File: sl1/usgs/library06/publication.splib06_web/ds231/DESCRIPT/M/trona_gds148.html
USGS Spectroscopy Lab - Clark and others 2007 Spectral Library splib06a 

Clark and others 2007 USGS Data Series 231

  Spectral Library splib06a Sample Description

(For further information on spectroscopy, see:
  
  http://speclab.cr.usgs.gov)

TITLE: Trona GDS148 DESCRIPT

DOCUMENTATION_FORMAT: MINERAL

SAMPLE_ID: GDS148

MINERAL_TYPE: Carbonate

MINERAL: Trona

FORMULA: Na3(CO3)(HCO3)*2H2O

FORMULA_HTML: Na3(CO3)(HCO3)•2H2O

COLLECTION_LOCALITY: Green River Formation, Wyoming

ORIGINAL_DONOR: Jim Crowley

CURRENT_SAMPLE_LOCATION: USGS Reston, Virginia

ULTIMATE_SAMPLE_LOCATION: USGS Reston, Virginia

SAMPLE_DESCRIPTION:

Hydrous carbonate
Spectrum originally published in:
  Crowley, J.K., 1991, Visible and Near-Infrared (0.4 - 2.5µm)
  Reflectance Spectra of Playa Evaporite Minerals:  Journal of
  Geophysical Research, vol 96, no.B10, p. 16,231-16,240.

IMAGE_OF_SAMPLE:

END_SAMPLE_DESCRIPTION.

XRD_ANALYSIS:

Pure trona.  (Crowley, 1991)

END_XRD_ANALYSIS.

COMPOSITIONAL_ANALYSIS_TYPE: None  # XRF, EM(WDS), ICP(Trace), WChem

COMPOSITION_TRACE: None

COMPOSITION_DISCUSSION:

None

END_COMPOSITION_DISCUSSION.

MICROSCOPIC_EXAMINATION:

END_MICROSCOPIC_EXAMINATION.

SPECTROSCOPIC_DISCUSSION:

END_SPECTROSCOPIC_DISCUSSION.

SPECTRAL_PURITY:  1a2a3a4_  # 1= 0.2-3, 2= 1.5-6, 3= 6-25, 4= 20-150 microns

LIB_SPECTRA_HED:	 where 	 Wave Range 	 Av_Rs_Pwr 	 Comment	

LIB_SPECTRA:	  splib04a r 5054 	  0.2-3.0µm	 200  	 g.s.= 	

LIB_SPECTRA:	  splib05a r 6910 	  0.2-3.0µm	 200  	 g.s.= 	

LIB_SPECTRA:	  splib06a r 23164 	 	  	 g.s.= 	

LIB_SPECTRA:	  splib06a r 23174 	 	  	 g.s.=

File: sl1/usgs/library06/publication.splib06_web/ds231/DESCRIPT/M/ulexite_gds138.html
USGS Spectroscopy Lab - Clark and others 2007 Spectral Library splib06a 

Clark and others 2007 USGS Data Series 231

  Spectral Library splib06a Sample Description

(For further information on spectroscopy, see:
  
  http://speclab.cr.usgs.gov)

TITLE: Ulexite GDS138 DESCRIPT

DOCUMENTATION_FORMAT: MINERAL

SAMPLE_ID: GDS138

MINERAL_TYPE: Borate

MINERAL: Ulexite

FORMULA: NaCaB5O9*8H2O

FORMULA_HTML: NaCaB5O9•8H2O

COLLECTION_LOCALITY: Boron, California

ORIGINAL_DONOR: Jim Crowley

CURRENT_SAMPLE_LOCATION: USGS Reston, Virginia

ULTIMATE_SAMPLE_LOCATION: USGS Reston, Virginia

SAMPLE_DESCRIPTION:

Hydrous borate
Spectrum originally published in:
  Crowley, J.K., 1991, Visible and Near-Infrared (0.4 - 2.5µm)
  Reflectance Spectra of Playa Evaporite Minerals:  Journal of
  Geophysical Research, vol 96, no.B10, p. 16,231-16,240.

IMAGE_OF_SAMPLE:

END_SAMPLE_DESCRIPTION.

XRD_ANALYSIS:

Pure ulexite.  (Crowley, 1991)

END_XRD_ANALYSIS.

COMPOSITIONAL_ANALYSIS_TYPE: None  # XRF, EM(WDS), ICP(Trace), WChem

COMPOSITION_TRACE: None

COMPOSITION_DISCUSSION:

None

END_COMPOSITION_DISCUSSION.

MICROSCOPIC_EXAMINATION:

END_MICROSCOPIC_EXAMINATION.

SPECTROSCOPIC_DISCUSSION:

END_SPECTROSCOPIC_DISCUSSION.

SPECTRAL_PURITY:  1a2a3a4_  # 1= 0.2-3, 2= 1.5-6, 3= 6-25, 4= 20-150 microns

LIB_SPECTRA_HED:	 where 	 Wave Range 	 Av_Rs_Pwr 	 Comment	

LIB_SPECTRA:	  splib04a r 5074 	  0.2-3.0µm	 200  	 g.s.= 	

LIB_SPECTRA:	  splib05a r 6920 	  0.2-3.0µm	 200  	 g.s.= 	

LIB_SPECTRA:	  splib06a r 23216 	 	  	 g.s.= 	

LIB_SPECTRA:	  splib06a r 23227 	 	  	 g.s.=

File: sl1/usgs/library06/publication.splib06_web/ds231/DESCRIPT/M/ulexite_hs4413b.html
USGS Spectroscopy Lab - Clark and others 2007 Spectral Library splib06a 

Clark and others 2007 USGS Data Series 231

  Spectral Library splib06a Sample Description

(For further information on spectroscopy, see:
  
  http://speclab.cr.usgs.gov)

TITLE: Ulexite HS441 Boron, CA DESCRIPT

DOCUMENTATION_FORMAT: MINERAL

SAMPLE_ID: HS441

MINERAL_TYPE: Borate

MINERAL: Ulexite

FORMULA: NaCaB5O9*8H2O

FORMULA_HTML: NaCaB5O9•8H2O

COLLECTION_LOCALITY: California

ORIGINAL_DONOR: Hunt and Salisbury Collection

CURRENT_SAMPLE_LOCATION: USGS Denver Spectroscopy Laboratory

ULTIMATE_SAMPLE_LOCATION: USGS Denver Spectroscopy Laboratory

SAMPLE_DESCRIPTION:

Hydrous borate

IMAGE_OF_SAMPLE:

END_SAMPLE_DESCRIPTION.

XRD_ANALYSIS:

40 kV - 30 mA, 6.5-9.5 keV [smear mount of ground sample is
ulexite.out, bulk mount or random mount of unground sample is
ulexite2.out] 

References: JCPDS #12-419 (from Clark and Christ, 1959; Ghose
and others,  1978) 

Found: Ulexite 

Comments: There are so many peaks that reflections of a second
phase, if present could be obscured by overlap.  Pattern
ulexite2.out is extraordinary and was indexed successfully to about
35 degrees 2 theta using powder intensities calculated from the
structure of Ghose and others (1978).  Reflections are very sharp,
indicating a high degree of crystallinity and compositional
heterogeneity.

J.S. Huebner and J. Pickrell, unpublished data, written
communication, USGS, Reston, VA (1993)

END_XRD_ANALYSIS.

COMPOSITIONAL_ANALYSIS_TYPE: None  # XRF, EM(WDS), ICP(Trace), WChem

COMPOSITION_TRACE: None

COMPOSITION_DISCUSSION:

None

END_COMPOSITION_DISCUSSION.

MICROSCOPIC_EXAMINATION:

END_MICROSCOPIC_EXAMINATION.

SPECTROSCOPIC_DISCUSSION:

END_SPECTROSCOPIC_DISCUSSION.

SPECTRAL_PURITY:  1a2a3a4_  # 1= 0.2-3, 2= 1.5-6, 3= 6-25, 4= 20-150 microns

LIB_SPECTRA_HED:	 where 	 Wave Range 	 Av_Rs_Pwr 	 Comment	

LIB_SPECTRA:	  splib04a r 5064 	  0.2-3.0µm	 200  	 g.s.= 	

LIB_SPECTRA:	  splib05a r 6932 	  0.2-3.0µm	 200  	 g.s.= 	

LIB_SPECTRA:	  splib06a r 23270 	 	  	 g.s.= 	

LIB_SPECTRA:	  splib06a r 23282 	 	  	 g.s.=

File: sl1/usgs/library06/publication.splib06_web/ds231/DESCRIPT/M/uvarovite_nmnh106661.html
USGS Spectroscopy Lab - Clark and others 2007 Spectral Library splib06a 

Clark and others 2007 USGS Data Series 231

  Spectral Library splib06a Sample Description

(For further information on spectroscopy, see:
  
  http://speclab.cr.usgs.gov)

TITLE: Uvarovite NMNH106661 Garnet DESCRIPT

DOCUMENTATION_FORMAT: MINERAL

SAMPLE_ID: NMNH106661

MINERAL_TYPE: Nesosilicate

MINERAL: Uvarovite (Garnet group)

FORMULA: Ca3Cr(+3)2(SiO4)3

FORMULA_HTML: Ca3Cr+32(SiO4)3

COLLECTION_LOCALITY: Unknown

ORIGINAL_DONOR: National Museum of Natural History

CURRENT_SAMPLE_LOCATION: USGS Denver Spectroscopy Laboratory

ULTIMATE_SAMPLE_LOCATION: USGS Denver Spectroscopy Laboratory

SAMPLE_DESCRIPTION:

Forms series with Grossular.

The garnet group includes a series of isostructural subspecies with
space group Ia3d; the crystallize in the hexoctahedral class of the
isometric system and are similar in crystal habit.  Garnet compositions
can be expressed by the general structural formula
A3B2(SiO4) where the A site houses Ca, Mg, Fe+2 or
Mn+2 and the B site incorporates Al, Fe+3, and Cr+3.

IMAGE_OF_SAMPLE:

END_SAMPLE_DESCRIPTION.

XRD_ANALYSIS:

40 kV - 30 mA, 6.5-9.5 keV 

File: uvarv106.out, *.mdi (smear mount on quartz plate) 

References: JCPDS #11-696, Huebner's reference patterns 

Found: garnet, talc, minor additional phase 

Comment: Talc based on three strong basal reflections.  There were three unindexed
reflections at 2.940, 2.510, and 1.495 Angstroms.  The garnet has a=11.90 Angstroms,
between that of uvarovite (12.00 Angstroms) or andradite (Angstroms) and grossular
(11.85 Angstroms) or other garnet components with smaller cell dimensions.  Based on
the intense green color, this garnet contains significant uvarovite component, but the
identity and proportions of other components is not known.

END_XRD_ANALYSIS.

COMPOSITIONAL_ANALYSIS_TYPE: EM(WDS)  # XRF, EM(WDS), ICP(Trace), WChem

COMPOSITION

  KEYWORD	Oxide 

  ASCII	Amount 	Weight

  Percent, %	Oxide
html	

COMPOSITION:	SiO2	 35.9700 	wt%	SiO2 	

COMPOSITION:	TiO2	  0.0744 	wt%	TiO2 	

COMPOSITION:	Al2O3	  5.7720 	wt%	Al2O3 	

COMPOSITION:	Cr2O3	 19.9300 	wt%	Cr2O3 	

COMPOSITION:	V2O3	  0.2657 	wt%	V2O3 	

COMPOSITION:	FeO	  1.0750 	wt%	FeO 	

COMPOSITION:	NiO	  0.0099 	wt%	NiO 	

COMPOSITION:	MnO	  0.7153 	wt%	MnO 	

COMPOSITION:	MgO	  0.4420 	wt%	MgO 	

COMPOSITION:	CaO	 32.5200 	wt%	CaO 	

COMPOSITION:	Total	 96.7743 	wt%	

COMPOSITION_TRACE:

COMPOSITION_DISCUSSION:

Microprobe by G. Swayze, average of several points

END_COMPOSITION_DISCUSSION.

MICROSCOPIC_EXAMINATION:

END_MICROSCOPIC_EXAMINATION.

SPECTROSCOPIC_DISCUSSION:

END_SPECTROSCOPIC_DISCUSSION.

SPECTRAL_PURITY:  1b2c3b4_  # 1= 0.2-3, 2= 1.5-6, 3= 6-25, 4= 20-150 microns

LIB_SPECTRA_HED:	 where 	 Wave Range 	 Av_Rs_Pwr 	 Comment	

LIB_SPECTRA:	  splib04a r 5096 	  0.2-3.0µm	 200  	 g.s.= 	

LIB_SPECTRA:	  splib05a r 6957 	  0.2-3.0µm	 200  	 g.s.= 	

LIB_SPECTRA:	  splib06a r 23381 	 	  	 g.s.= 	

LIB_SPECTRA:	  splib06a r 23393 	 	  	 g.s.=

File: sl1/usgs/library06/publication.splib06_web/ds231/DESCRIPT/M/witherite_hs273.html
USGS Spectroscopy Lab - Clark and others 2007 Spectral Library splib06a 

Clark and others 2007 USGS Data Series 231

  Spectral Library splib06a Sample Description

(For further information on spectroscopy, see:
  
  http://speclab.cr.usgs.gov)

TITLE: Witherite HS273 DESCRIPT

DOCUMENTATION_FORMAT: MINERAL

SAMPLE_ID: HS273

MINERAL_TYPE: Carbonate

MINERAL: Witherite (Aragonite group)

FORMULA: BaCO3

FORMULA_HTML: BaCO3

COLLECTION_LOCALITY: England

ORIGINAL_DONOR: Hunt and Salisbury Collection

CURRENT_SAMPLE_LOCATION: USGS Denver Spectroscopy Laboratory

ULTIMATE_SAMPLE_LOCATION: USGS Denver Spectroscopy Laboratory

SAMPLE_DESCRIPTION:

C-10 Witherite.  England (64, hand-ground).  Witherite, BaCO3, is a
comparatively rare mineral, usually found in hydrothermal veins
associated with galena.  Like strontianite, witherite is a member
(and isostructure) of the aragonite group, and displays only carbonate
bands.  Witherite is normally fairly pure BaCO3, and this sample is
no exception."

Hunt, G.R., J.W.  Salisbury, 1971, Visible and near-infrared spectra of
minerals and rocks:  II.  Carbonates.  Modern Geology, v.  2, p.  23-30.

IMAGE_OF_SAMPLE:

END_SAMPLE_DESCRIPTION.

XRD_ANALYSIS:

Pure witherite

Konnert, Judith and Marta Flohr, 1992, unpublished data, USGS
Reston, VA.

END_XRD_ANALYSIS.

COMPOSITIONAL_ANALYSIS_TYPE: None  # XRF, EM(WDS), ICP(Trace), WChem

COMPOSITION_TRACE:

COMPOSITION_DISCUSSION:

END_COMPOSITION_DISCUSSION.

MICROSCOPIC_EXAMINATION:

END_MICROSCOPIC_EXAMINATION.

SPECTROSCOPIC_DISCUSSION:

END_SPECTROSCOPIC_DISCUSSION.

SPECTRAL_PURITY:  1a2a3a4_  # 1= 0.2-3, 2= 1.5-6, 3= 6-25, 4= 20-150 microns

LIB_SPECTRA_HED:	 where 	 Wave Range 	 Av_Rs_Pwr 	 Comment	

LIB_SPECTRA:	  splib04a r 5159 	  0.2-3.0µm	 200  	 g.s.= 	

LIB_SPECTRA:	  splib05a r 7025 	  0.2-3.0µm	 200  	 g.s.= 	

LIB_SPECTRA:	  splib06a r 23583 	 	  	 g.s.= 	

LIB_SPECTRA:	  splib06a r 23595 	 	  	 g.s.=

File: sl1/usgs/library06/publication.splib06_web/ds231/DESCRIPT/M/zunyite_gds241b.html
USGS Spectroscopy Lab - Clark and others 2007 Spectral Library splib06a 

Clark and others 2007 USGS Data Series 231

  Spectral Library splib06a Sample Description

(For further information on spectroscopy, see:
  
  http://speclab.cr.usgs.gov)

TITLE: Zunyite GDS-241B DESCRIPT

DOCUMENTATION_FORMAT: MINERAL

SAMPLE_ID: GDS241B

MINERAL_TYPE: Sorosilicate

MINERAL: Zunyite

FORMULA: Al13Si5O20(OH,F)18Cl

FORMULA_HTML: AL13Si5O20(OH,F)18Cl

COLLECTION_LOCALITY: Unknown

ORIGINAL_DONOR: Jim Post

CURRENT_SAMPLE_LOCATION: U.S.G.S. Denver Spectroscopy Laboratory.

ULTIMATE_SAMPLE_LOCATION: U.S.G.S. Denver Spectroscopy Laboratory.

SAMPLE_DESCRIPTION:

IMAGE_OF_SAMPLE:

NO PHOTO

END_SAMPLE_DESCRIPTION.

XRD_ANALYSIS:

Not Available

END_XRD_ANALYSIS.

COMPOSITIONAL_ANALYSIS_TYPE: NONE  # XRF, EM(WDS), ICP(Trace),WChem

COMPOSITION_TRACE: None

COMPOSITION_DISCUSSION:

END_COMPOSITION_DISCUSSION.

MICROSCOPIC_EXAMINATION:

END_MICROSCOPIC_EXAMINATION.

SPECTROSCOPIC_DISCUSSION:

END_SPECTROSCOPIC_DISCUSSION.

SPECTRAL_PURITY: 1?2_3_4_  # 1= 0.2-3, 2= 1.5-6, 3= 6-25, 4= 20-150 microns

LIB_SPECTRA_HED:	 where 	 Wave Range 	 Av_Rs_Pwr 	 Comment	

LIB_SPECTRA:	  splib05a r 7072 	  0.2-3.0µm	 200
	 g.s.= 	

LIB_SPECTRA:	  splib06a r 23761 	 	  	 g.s.=
